Repository: americocunhajr/SpringpotTune

## Variable-Order Springpot Model Tuning via Cross-Entropy Method

**SpringpotTune: Variable-Order Springpot Model Tuning via Cross-Entropy Method** is a Matlab package designed to fit variable-order springpot models (fractional rheological elements) using the Cross-Entropy (CE) method for global optimization. With simple adaptations, the SpringpotFit framework can be extended to optimize other variable-order fractional models in rheology and time-dependent systems, offering a versatile and robust approach to parameter identification.

File: VOSpringpotCalibration_PP_sigma0_4.2MPa.csv
Time_sec,StrainExp_percentage,StrainModel_percentage
10,0.31315625,0.307532174517058
10.3400986125063,0.313464285714286,0.307975932373592
10.6971022594076,0.313776785714286,0.308427008600397
11.0531821574348,0.314071428571429,0.308862834227489
11.4256768313012,0.314366071428572,0.309304650916912
11.8111177006728,0.31465625,0.309747599011341
12.2046865386654,0.314941964285714,0.31018589823194
12.6302695933287,0.315236607142857,0.310644954333303
13.0463575389019,0.315513392857143,0.311079748730847
13.496348710556,0.315799107142857,0.3115353639805
13.9502501339147,0.316075892857143,0.311980531269781
14.4213364291688,0.316357142857143,0.312428223653104
14.908826974154,0.316629464285714,0.312877109516946
15.412796368559,0.31690625,0.313326749625113
15.9338016539123,0.317178571428572,0.313777153297702
16.4724187016527,0.317455357142857,0.314228330202577
17.0286761612356,0.317727678571429,0.314679837558979
17.6025462995097,0.318,0.31513122976244
18.20968820941,0.318276785714286,0.315593873246326
18.8089569734297,0.318544642857143,0.316036423946324
19.4292403616085,0.3188125,0.316480671318752
20.1147778765762,0.319098214285714,0.316956329948656
20.7608456055074,0.319357142857143,0.317390799011126
21.4769226569522,0.319642857142857,0.317857693038857
22.2103060713032,0.319919642857143,0.318320904807328
22.9932049857211,0.320214285714286,0.318799760482793
23.7419939575402,0.320486607142857,0.319243612509386
24.5314894473146,0.320763392857143,0.319697565129852
25.4080431932408,0.321066964285714,0.320185776020696
26.2538136841569,0.321348214285714,0.320642088122364
27.1376698890454,0.321638392857143,0.321104457000199
28.0531488780973,0.321928571428571,0.321568735986269
29.0246131924387,0.322232142857143,0.322046161294709
29.9897722792812,0.322526785714286,0.322505928149058
31.0055927917659,0.322830357142857,0.322975149099729
32.0515546912221,0.323133928571429,0.323443552637795
33.1316991456938,0.323441964285714,0.323912560202754
34.2482447062511,0.323754464285714,0.324382661638953
35.4118443045374,0.324071428571429,0.324857667637544
36.6015770034583,0.324392857142857,0.325328605969457
37.8199523625947,0.324709821428571,0.325796413154628
39.1270312112586,0.325044642857143,0.32628303153627
40.446966751942,0.325379464285714,0.326759435835785
41.7808302731298,0.325709821428571,0.327226522157322
43.2506988168623,0.3260625,0.327725595858709
44.6963560962996,0.32640625,0.328201469516094
46.2041706972084,0.326758928571429,0.328682987768056
47.7580827436696,0.327111607142857,0.329164394998721
49.411917516673,0.327482142857143,0.329661272847146
51.0737106558915,0.327848214285714,0.330145481011284
52.78963550578,0.328214285714286,0.330630626516236
54.5505015575902,0.328589285714286,0.331113792143716
56.4132653122436,0.328973214285714,0.33160974745239
58.3105237464092,0.329361607142857,0.332099866441618
60.3036896415814,0.329758928571429,0.332599472901101
62.3836669744087,0.330165178571429,0.333105201975784
64.4602639103006,0.330566964285714,0.333595190470399
66.6192859684912,0.330973214285714,0.33408982060964
68.8758298523083,0.331392857142857,0.334591672796251
71.2609599891396,0.331825892857143,0.3351063908014
73.6477635045346,0.33225,0.335606314583131
76.1119773551154,0.332683035714286,0.336107553265584
78.6507900553109,0.333116071428571,0.336609125315007
81.4258891410841,0.333584821428571,0.337141244865904
84.0468056644722,0.334017857142857,0.337629299789258
86.9399370993346,0.334486607142857,0.338152726612497
89.8817956553794,0.334955357142857,0.33866951762326
92.8304778700212,0.335415178571429,0.339172856399347
96.0323597268828,0.33590625,0.339703850906513
99.3678245501334,0.336410714285714,0.34024085824668
102.682365884168,0.336897321428571,0.340759221889609
106.153381400039,0.337397321428572,0.341286768351802
109.741729123906,0.33790625,0.341816737084449
113.47780634773,0.338428571428571,0.342352928169166
117.317648733903,0.338950892857143,0.342888478788584
121.275315066347,0.339477678571429,0.343425024600331
125.441609122438,0.340022321428572,0.343973992996979
129.677649504864,0.340566964285714,0.34451652560999
133.989836576924,0.341111607142857,0.345053644843623
138.556033735186,0.341674107142857,0.345606768769676
143.239702043481,0.342241071428571,0.346158461524926
148.180284206566,0.342825892857143,0.34672431633567
153.112836893299,0.343397321428571,0.347273797953603
158.193788106067,0.343973214285714,0.347824673911465
163.71552655953,0.344589285714286,0.348407012647899
169.137063788123,0.345183035714286,0.348963271616639
174.825384062191,0.345790178571429,0.34953141541798
180.867447773071,0.346419642857143,0.350118605912631
186.825892619308,0.34703125,0.350682263999111
193.121966360771,0.347665178571429,0.351262272754309
199.756481390556,0.348316964285714,0.351857203322455
206.59829213662,0.348973214285714,0.352454348182633
213.582021732095,0.349629464285714,0.353047809208337
220.669604029989,0.350285714285714,0.353634526058479
228.273279276406,0.35096875,0.354247609723669
235.887627512797,0.351642857142857,0.354845635927825
243.999434388947,0.35234375,0.355466301535886
252.28942548987,0.353044642857143,0.356084174310339
260.566088594561,0.353727678571429,0.356685509901852
269.427905114281,0.354446428571429,0.357313198408695
278.618924973588,0.355174107142857,0.357947632090762
287.989276120582,0.355897321428571,0.358578145059331
297.734207440654,0.356638392857143,0.359217480091513
307.962573024172,0.357392857142857,0.359871670976805
318.404548289803,0.358151785714286,0.360522808429391
329.025340694479,0.358901785714286,0.361168833106344
340.249413565681,0.359678571428571,0.361834815445291
351.587169205612,0.360446428571429,0.362491138745731
363.883502176753,0.361258928571429,0.36318545964195
376.284172675548,0.3620625,0.363868366542171
388.602770436238,0.362839285714286,0.364530593079232
401.899334981375,0.363660714285714,0.365228406526575
415.305203168064,0.36446875,0.36591516880698
429.872910452695,0.365330357142857,0.366643503436457
444.123187317404,0.366151785714286,0.367338969914831
458.891671123711,0.366982142857143,0.368043051772912
474.435356090533,0.367839285714286,0.368766842885904
490.195501270406,0.368683035714286,0.369483719348697
507.677268302953,0.369602678571429,0.370260095203948
524.43694446304,0.370464285714286,0.370986933234543
542.038428576188,0.37134375,0.371732966037795
560.212021818273,0.372232142857143,0.372485721363741
579.688998248962,0.373165178571429,0.373273864141845
599.38419405473,0.374080357142857,0.374052427754976
619.76916733035,0.375008928571429,0.374839918307094
640.229272966327,0.375919642857143,0.375612642494832
662.091507965043,0.376870535714286,0.376419894727229
685.338572462594,0.377852678571429,0.377258618551467
707.42162326087,0.378767857142857,0.378037662883126
731.651349527233,0.379745535714286,0.378873759147414
756.232659872332,0.380714285714286,0.379703149437908
781.873966385345,0.381700892857143,0.380549248037724
808.680652545147,0.382709821428571,0.381414187989421
835.7386644911,0.383700892857143,0.382268065024254
864.507179635168,0.384727678571429,0.383156001223194
893.195295484501,0.385727678571429,0.384022163869789
924.249151954212,0.386785714285714,0.38493927477367
953.808193133355,0.387767857142857,0.385793556796814
987.067925213374,0.388848214285714,0.386734226821404
1020.87574907376,0.389915178571429,0.387669321483379
1056.15778977902,0.391004464285714,0.388623818597395
1090.40711315731,0.392035714285714,0.389530651331234
1127.49170778249,0.393125,0.390491846466063
1166.07034748135,0.394227678571429,0.39147016366344
1206.61129231989,0.395357142857143,0.392475825563253
1245.57374439775,0.396419642857143,0.393421862676056
1287.54985400017,0.397535714285714,0.394419838001487
1331.73804345439,0.398678571428571,0.395447884895364
1378.17636391016,0.399852678571429,0.396504753490748
1422.53676626397,0.400946428571429,0.397493026367498
1471.74941383312,0.402129464285714,0.39856635197199
1520.48727276403,0.403267857142857,0.399606690993558
1573.76920306474,0.404486607142857,0.400719649143095
1627.18457305023,0.405674107142857,0.401811204749878
1680.00718816377,0.406821428571429,0.402868092039231
1738.18486505239,0.408053571428571,0.404007536775623
1796.58270937075,0.409254464285714,0.405126730411405
1856.20115339695,0.410455357142857,0.406245264705278
1920.67206371969,0.41171875,0.407428925944974
1986.39043221362,0.412973214285714,0.408609236464179
2050.32787963489,0.414165178571429,0.409733446859499
2123.44840856513,0.415491071428571,0.410991496978189
2192.81882092254,0.41671875,0.412159180005214
2268.45289024111,0.418022321428571,0.413405124770928
2344.19805687245,0.419294642857143,0.414625948021875
2423.52062531177,0.42059375,0.415877013258346
2504.36026654222,0.421883928571429,0.417124620534391
2588.67161221903,0.423196428571429,0.418397861884404
2676.1775754303,0.424522321428571,0.419690712235531
2768.20714004575,0.425883928571429,0.421020547138343
2861.78201876525,0.427227678571429,0.422342949814169
2956.8468142319,0.4285625,0.423657247567813
3060.97188626804,0.429982142857143,0.425064815313803
3164.65383494219,0.431361607142857,0.426434869049084
3273.80815505176,0.432776785714286,0.42784501087649
3379.85946883542,0.434116071428571,0.429185010739362
3499.23021413393,0.435580357142857,0.430659687971151
3612.46360336977,0.4369375,0.432027291830902
3734.82580721494,0.438366071428572,0.433472684556062
3868.406505893,0.439883928571429,0.435014059578184
3991.59328411568,0.441245535714286,0.436403418360001
4130.36961394753,0.442741071428571,0.437933622051997
4266.01340148673,0.444165178571429,0.439395255425136
4413.15549560018,0.445669642857143,0.440944697381343
4562.03162049076,0.447151785714286,0.442476113005464
4718.1276458246,0.448669642857143,0.444044615489179
4878.75286448466,0.450183035714286,0.445620931941376
5045.18222690391,0.451714285714286,0.447215951314109
5208.09523127493,0.453174107142857,0.448741468286364
5388.08993495307,0.454745535714286,0.450387849461305
5569.11373945226,0.45628125,0.452004354756259
5754.87867661302,0.457821428571429,0.45362433643648
5956.54497795534,0.459446428571429,0.455340726236389
6152.7756715504,0.460982142857143,0.456970789944747
6370.08098389838,0.462642857142857,0.458732224814603
6580.59202049199,0.464205357142857,0.460397054576666
6795.57175825069,0.465763392857143,0.462057213430613
7033.70672147103,0.467441964285714,0.463851416467537
7261.79735185134,0.469004464285714,0.465528080678671
7511.51921438843,0.470674107142857,0.467319235095614
7764.65906679944,0.472321428571429,0.469089865538096
8037.02088549864,0.474044642857143,0.470946993429723
8297.64721422473,0.475651785714286,0.472679990373753
8579.27802457087,0.477339285714286,0.474506702183098
8869.87731683995,0.479035714285714,0.47634415149384
9184.06275719959,0.480821428571429,0.478279439818361
9487.25127331946,0.482495535714286,0.48009915178992
9810.8907821013,0.484236607142857,0.481992536544769
10131.7375109957,0.485919642857143,0.483822179620208
10478.4084871652,0.4876875,0.485748851915051
10836.5806504463,0.489464285714286,0.487687557365765
11202.8941771439,0.491232142857143,0.489618726518071
11586.9873701639,0.493040178571429,0.491590616115725
11971.4941086277,0.494799107142857,0.493513193833642
12372.0537480634,0.496580357142857,0.495464247052012
12788.1435310523,0.498383928571429,0.497437977261359
13236.2741958084,0.500272321428572,0.499506622958267
13667.7770723245,0.502044642857143,0.501445617304743
14135.4383806232,0.503910714285714,0.503491702923015
14629.8081194675,0.505830357142857,0.505595435483434
15139.4524654404,0.50775,0.507704049383819
15624.1575296223,0.50953125,0.509655979939855
16160.3722873162,0.511450892857143,0.51175792159326
16705.5363100486,0.513348214285714,0.513836486118577
17258.1757748437,0.51521875,0.51588672142904
17857.5991189559,0.517191964285714,0.518049435122426
18452.6481831256,0.519098214285714,0.520136993292827
19079.585247999,0.521053571428571,0.522276025913981
19746.8705010153,0.523075892857143,0.524488489758753
20409.627446493,0.525026785714286,0.526624103342909
21087.6095730242,0.526973214285714,0.528748619001123
21797.5412725331,0.528955357142857,0.530911695588971
22526.8750710954,0.530933035714286,0.533071990682403
23296.1117451843,0.532964285714286,0.535286363463327
24108.4579178521,0.535049107142857,0.53755748876296
24919.2596834688,0.537071428571429,0.539759299654858
25749.6166679479,0.539089285714286,0.54195078122398
26620.9277435806,0.541147321428572,0.544185272845094
27524.4698271412,0.543223214285714,0.546436075698866
28435.0127748039,0.545258928571429,0.548639903101724
29389.3666411687,0.547334821428571,0.550884345357422
30393.9517401578,0.549459821428571,0.553178753361057
31462.1777233,0.551651785714286,0.555546333059333
32459.748347899,0.553647321428571,0.557694034650864
33612.8808130276,0.555888392857143,0.560104981852855
34713.2820214269,0.55796875,0.562338154285078
35909.40744336,0.560169642857143,0.564695230390824
37119.5623855144,0.562330357142857,0.567009726643963
38355.1801882162,0.564477678571429,0.569304333477705
39687.3598271534,0.566727678571429,0.571705216889581
40993.4445221419,0.568870535714286,0.573989823211114
42427.1403097815,0.571160714285714,0.576423437276224
43849.6475523772,0.573370535714286,0.578765856009808
45348.5128755016,0.575629464285714,0.58116087954766
46868.9685917091,0.577857142857143,0.583518289198608
48464.5884845022,0.580133928571429,0.585918811648182
50081.1870413905,0.582375,0.588278772572988
51787.8879359729,0.584674107142857,0.590696213304293
53552.7509492199,0.586986607142857,0.593120847041181
55331.7059088505,0.58925,0.595492120360551
57226.8587341806,0.591598214285714,0.597942802848898
59106.2227120343,0.593857142857143,0.600300761310681
61148.967049484,0.596245535714286,0.602786982311935
63131.9195656653,0.5985,0.605128539068108
65318.1414126466,0.600915178571429,0.607633019403589
67577.8219702567,0.60334375,0.610141832165913
69929.6374427805,0.605794642857143,0.612672130264783
72204.5396135141,0.608102678571429,0.615046046134681
74680.0849263738,0.610540178571429,0.617552087764544
77212.235479536,0.612959821428571,0.620037182180393
79777.1287262102,0.615348214285714,0.62247865884966
82534.2712145307,0.617839285714286,0.625023319476239
85344.0903538061,0.620308035714286,0.627536740269819
88161.508831667,0.622709821428572,0.629980985352492
91077.9987995438,0.625129464285714,0.632435898257259
94294.7149669603,0.627723214285714,0.63506016142518
97378.4462530499,0.630133928571429,0.637498868198344
100713.731773556,0.632674107142857,0.640056856118029
104076.630967131,0.63515625,0.642557321996093
107849.295661321,0.637861607142857,0.645274342715736
111283.683243356,0.640258928571429,0.647671714087424
115030.139858033,0.642794642857143,0.650209406928728
118985.846604094,0.645397321428571,0.652806394139197
122922.043165824,0.647915178571429,0.655311697855563
127098.375158166,0.650508928571429,0.657889139775129
131412.226719378,0.653107142857143,0.660469592035472
136035.368410291,0.655816964285714,0.663148520409073
140414.041441592,0.658303571428571,0.665608347584497
145382.896401528,0.661053571428572,0.668314201703671
150197.337657074,0.663629464285714,0.670854587170716
155264.187810341,0.666272321428572,0.673447066587265
160731.80103351,0.669035714285714,0.676157141623335
165833.639463768,0.671544642857143,0.678609094638489
171496.445195614,0.674245535714286,0.681249191275491
177423.458904862,0.676995535714286,0.683926333696215
183305.042392006,0.679642857142857,0.686501314298384
189734.853964299,0.682446428571429,0.689229130267396
195965.859086215,0.685089285714286,0.691791116219081
202583.434374616,0.687816964285714,0.694429708897902
209424.478704522,0.690553571428571,0.697073750168047
216474.925819953,0.693290178571429,0.699715277053438
223762.732029387,0.696040178571429,0.70236224064229
231449.880398523,0.698852678571429,0.705068024611934
239217.947533831,0.701611607142857,0.70771798954248
247683.192696679,0.70453125,0.710515427251458
255766.182324206,0.707236607142857,0.713104093160227
264297.591630991,0.710008928571429,0.715754453057394
273268.127854316,0.712839285714286,0.718456088142314
282627.768155826,0.715705357142857,0.721187690768823
291686.091936503,0.718397321428572,0.723751782422453
302058.291204924,0.721392857142857,0.726597698182273
312268.895591003,0.72425,0.729311206943804
322588.395307406,0.727058035714286,0.731970477381404
333970.541122713,0.730058035714286,0.734812713611459
345030.174622361,0.732888392857143,0.737488819900902
356669.636549165,0.735776785714286,0.74021984885038
368959.503558708,0.738736607142857,0.743014389775454
381317.375811152,0.741629464285714,0.745737902689773
394233.446280396,0.744558035714286,0.748497561179392
407627.705859462,0.747508928571429,0.751271468825571
421252.687105922,0.750415178571429,0.754007050902332
435637.417120968,0.753397321428572,0.756806835057959
450258.555386501,0.756339285714286,0.75956545150344
466207.443679605,0.759446428571429,0.762480724042339
481229.628443434,0.762290178571429,0.765142635817693
497745.234364695,0.765321428571429,0.767981082930992
514553.603833799,0.768316964285714,0.770780974315999
531469.535235654,0.771241071428572,0.773513905302754
549928.916473911,0.774334821428572,0.776405113566819
568631.922620896,0.777375,0.779243608737721
586778.672302042,0.780241071428572,0.78191568282987
607482.456153563,0.783410714285714,0.784871797224423
628247.375343562,0.786491071428571,0.787743827556049
649722.079424631,0.789580357142857,0.79062249895354
671059.337815114,0.792558035714286,0.793396318702715
694251.52637863,0.795700892857143,0.796319684829171
717767.374873635,0.798785714285714,0.799192513932871
742376.15529247,0.801915178571429,0.802106612393429
766756.228480743,0.804924107142857,0.804906383906342
792464.213519455,0.808004464285714,0.807770424002366
818952.378804805,0.811080357142857,0.810632478015475
847819.920128547,0.814334821428572,0.81365533535627
876391.638222721,0.817446428571429,0.816554556732427
906438.879349724,0.820629464285714,0.819510370482144
938015.605856197,0.823861607142857,0.82252026148962
968401.560878378,0.826883928571429,0.825329216135727
1001236.80136423,0.830049107142857,0.828274189329495
1034221.2567342,0.833133928571429,0.83114378103087
1069715.31134356,0.836352678571429,0.834138511990698
1105139.57137755,0.83946875,0.837036981081399
1143295.77008532,0.84271875,0.840064315185313
1183793.16054006,0.846058035714286,0.843176799119105
1221937.46694459,0.849111607142857,0.846019637850331
1263032.96376349,0.852299107142857,0.848992029822582
1304555.12746834,0.855424107142857,0.851905839802033
1349641.28722025,0.858709821428571,0.854974264456596
1395867.52327506,0.861977678571429,0.858023505548519
1444638.21422172,0.865316964285714,0.861141127580596
1492378.93977094,0.868482142857143,0.864100203858859
1542775.11611926,0.871723214285714,0.867130573944687
1594289.41414496,0.8749375,0.870135237990356
1647304.51911523,0.878138392857143,0.873135381177901
1706676.71460369,0.881611607142857,0.876391407475782
1762431.71527868,0.884772321428571,0.879355393603856
1820916.88048666,0.887986607142857,0.882373107730701
1881593.28376163,0.89121875,0.885410986787826
1946168.80310198,0.894553571428572,0.888546586738861
2011219.61555547,0.897803571428572,0.891609919423812
2081836.67008509,0.901227678571429,0.89483386904535
2152711.28295039,0.904549107142857,0.897970002889281
2224295.66005518,0.907803571428572,0.901042632091998
2297801.5991904,0.911044642857143,0.904104584375758
2375870.44740999,0.914375,0.907259597639162
2455202.35847049,0.91765625,0.910369581980542
2538618.96865099,0.921004464285714,0.913541722595282
2626355.06960976,0.92440625,0.916776514705207
2716128.93917959,0.92778125,0.919985380933957
2805048.17176388,0.931017857142857,0.923069190612605
2902378.53080846,0.934450892857143,0.926343584854692
3001587.41337048,0.937839285714286,0.929579167516752
3099026.69548516,0.9410625,0.932663002041694
3204210.89734394,0.944433035714286,0.935893793917997
3313516.44970831,0.947830357142857,0.939149832876943
3422334.29491861,0.951102678571429,0.942295070944008
3542144.14134412,0.954589285714286,0.945653836050933
3659444.35553218,0.957897321428572,0.94884298702303
3783649.71792675,0.961294642857143,0.952119494936078
3917411.99217849,0.964830357142857,0.955539858688888
4050373.04551486,0.968232142857143,0.958835484210914
4189380.20779245,0.971674107142857,0.962176857821481
4336764.50209475,0.975209821428572,0.965610686902972
4473376.92798282,0.978379464285714,0.968699612009869
4624130.7159994,0.981772321428572,0.972009822145629
4780919.43901648,0.985191964285714,0.975349585005401
4951091.10120081,0.98878125,0.978863086594649
5109775.38956691,0.992017857142857,0.982041457175384
5283909.80497685,0.995464285714286,0.98542724585212
5459434.63586215,0.998825892857143,0.988738560962027
5651876.1734092,1.00239285714286,0.992259212717103
5833020.88074315,1.00564285714286,0.995474689314572
6039033.01121673,1.00922321428571,0.999022744176897
6243380.76585086,1.01266071428571,1.00243476057098
6450992.6860796,1.01604464285714,1.00579859252179
6671056.01569222,1.01951339285714,1.00925813713476
6892430.72757871,1.02289285714286,1.01263494623589
7125655.60655123,1.02634375,1.016087291355
7362360.91406967,1.02973214285714,1.01948750102136
7640163.3698179,1.03357589285714,1.02335335380826
7876903.28273595,1.03674553571429,1.02654809691871
8145066.71686288,1.04022321428571,1.03006300750976
8420117.64909785,1.04368303571429,1.03356045860826
8718371.87257397,1.04730357142857,1.03723739648742
8998697.22244137,1.05060267857143,1.04059044932081
9304741.66641296,1.05409375,1.04414436289419
9617353.32595666,1.05754017857143,1.04766645592457
9947748.03138651,1.06106696428571,1.05127753799793
10275121.8226888,1.06445089285714,1.05474964455398
10621749.1557311,1.06791964285714,1.05831805398328
10988111.4398668,1.07146875,1.06197640720008
11349722.901071,1.07485714285714,1.06548023340584
11738850.1426599,1.07839285714286,1.06913917661617
12140106.6269035,1.08191964285714,1.07279858433027
12547560.5566494,1.08537946428571,1.07640381028781
12976460.3188585,1.08891071428571,1.08008574171778
13434766.2791747,1.09255803571429,1.08389998380911
13871355.103866,1.09591964285714,1.08742520412696
14338345.6685992,1.09940625,1.0910861625977
14815633.4928848,1.10285267857143,1.09471772020264
15324609.9958512,1.10641071428571,1.09847527510907
15850016.9390946,1.10996875,1.10223721254825
16377624.5358565,1.11342410714286,1.10590277883207
16928427.3676065,1.11691517857143,1.10961697853349
17477386.2341793,1.12029017857143,1.11321128596023
18134442.8005985,1.12419196428571,1.11738118398457
18710676.4704868,1.1275,1.12092693186192
19339943.1606189,1.13100446428571,1.12468769905764
19985051.7890302,1.13448214285714,1.12842975095184
20678498.798508,1.13810267857143,1.13233206562579
21378925.6990959,1.14163839285714,1.13615511445078
22086901.5644323,1.14509821428571,1.13990576079534
22827436.4487657,1.14860267857143,1.14371413374008
23575533.8571722,1.15203571428571,1.1474494436608
24459406.2739184,1.15595535714286,1.15172679725882
25235779.9479964,1.15928571428571,1.15537000310919
26115763.2464659,1.16294196428571,1.15937869837857
26995870.2215167,1.16647767857143,1.16326747739682
27878719.3782958,1.16991964285714,1.16705475141288
28847023.0633041,1.17357142857143,1.17108578045555
29825128.6115081,1.17714285714286,1.17503517006118
30819984.0591674,1.18066071428571,1.17893375242707
31857564.140788,1.18420982142857,1.18288029607747
32955289.2802934,1.18784821428571,1.18693098579391
34048889.4018334,1.19135714285714,1.19084686396117
35232672.3099871,1.19503571428571,1.19495946966126
36405480.2405021,1.19856696428571,1.19891251194248
37609817.8171183,1.20207589285714,1.20285374642267
38936835.2694158,1.20582142857143,1.20706643671826
40214205.7626978,1.2093125,1.2110006465192
41587420.7245776,1.21294642857143,1.21510598743815
42977482.8310439,1.21651339285714,1.21913873325892
44442098.8421224,1.22015178571429,1.22326216626224
45976512.7734749,1.22384375,1.22745240271776
47454814.2519253,1.22728571428571,1.23137153430356
49134105.6301072,1.23108035714286,1.23569184599288
50781485.5997907,1.23467857142857,1.23980230885203
52503315.0135987,1.23832589285714,1.24397171459722
54251019.6351645,1.24191517857143,1.24807930358202
56120362.4334445,1.24563392857143,1.25234251874382
57992329.1571686,1.24923660714286,1.25648505480159
59990587.3206919,1.25297321428571,1.26077585242794
62014347.0044645,1.25663392857143,1.26499179680719
64117044.9757665,1.26031696428571,1.26924255709888
66308688.9387105,1.26404017857143,1.27354118084933
68547868.474234,1.26772767857143,1.27780251733211
70784886.2703707,1.27130357142857,1.28193602841804
73221504.5090163,1.27507589285714,1.28630624968592
75689085.3426273,1.27877678571429,1.29060018037932
78234617.0495008,1.28248214285714,1.29489930420251
80919597.4169184,1.28626785714286,1.29929920459133
83627122.8494578,1.28997321428571,1.30360456726456
86428116.7012089,1.2936875,1.30792812321916
89432976.1586599,1.29755357142857,1.31242795494987
92499201.4421359,1.30137053571429,1.3168811543198
95597355.3149845,1.30512053571429,1.32124741248046
98819007.2504499,1.30889732142857,1.32565431864705
102115242.079005,1.31265178571429,1.3300310458516
105788641.399252,1.31670535714286,1.33476084250902
109291895.304127,1.32045535714286,1.33913547641121

File: VOSpringpotCalibration_PP_sigma0_5.6MPa.csv
Time_sec,StrainExp_percentage,StrainModel_percentage
10,0.420258928571429,0.416244045018837
10.3050602174102,0.420665178571429,0.416886010618547
10.6594351340266,0.421102678571429,0.417609571021189
11.010230075953,0.42153125,0.418303767304094
11.3839287809392,0.421982142857143,0.419020665562233
11.7656118503575,0.4224375,0.419730290140347
12.1714279140352,0.42290625,0.420461325425042
12.5803517096261,0.423375,0.421175045425578
13.0025814230219,0.423852678571429,0.421889374688657
13.4358520914931,0.424330357142857,0.422599986805017
13.9094571819831,0.424839285714286,0.42335244414772
14.3581269594194,0.425316964285714,0.424043330560579
14.8795837382617,0.425852678571429,0.424821185536421
15.3590352338467,0.426339285714286,0.425514048707927
15.9051941986383,0.426879464285714,0.426278925218632
16.4488643390522,0.42740625,0.427016152066258
17.0020630668156,0.427928571428571,0.427743138607555
17.6107490767888,0.428491071428571,0.428517782515158
18.1769946405858,0.429,0.429216148121974
18.8108348362543,0.429553571428571,0.429974044670829
19.4395881525526,0.43009375,0.430702534330667
20.1000569491048,0.430647321428571,0.431444339405132
20.8037242500438,0.43121875,0.432209926597065
21.5262941278014,0.431794642857143,0.43297122992064
22.2495136187205,0.432352678571429,0.43370961958507
23.016937374521,0.432928571428571,0.434468969486132
23.8013242856215,0.433504464285714,0.435221014771553
24.6444057944969,0.434107142857143,0.436003930606351
25.4359609078672,0.434660714285714,0.436716551000454
26.3527245213548,0.43528125,0.437516470003213
27.2562323065871,0.435875,0.438279821017614
28.1766485985273,0.43646875,0.439033583123712
29.1485093710324,0.437075892857143,0.439804984830854
30.1699509000061,0.437696428571429,0.440590363700922
31.176308337704,0.438294642857143,0.441340332435486
32.2183783695715,0.438892857142857,0.442093580767005
33.3462865842275,0.439526785714286,0.442883810895843
34.4953090559674,0.44015625,0.443663750633338
35.6827362543731,0.440790178571429,0.444444872380139
36.8963011634271,0.441419642857143,0.445218718886836
38.1739987248388,0.4420625,0.446008437747504
39.4486541989889,0.4426875,0.446772319814864
40.8242469848566,0.443348214285714,0.447571559735432
42.2154835542319,0.443995535714286,0.448355037160814
43.6236351949693,0.444633928571429,0.449124205145145
45.128288938718,0.445299107142857,0.449921260185962
46.6568847936774,0.445955357142857,0.450706392715968
48.2083720098486,0.446607142857143,0.451479522136255
49.831346456193,0.447267857142857,0.452264259875182
51.5072455878345,0.4479375,0.453050426100258
53.3423654403451,0.448647321428571,0.453884921420489
55.1143316582619,0.449316964285714,0.454666209207104
56.9394755966144,0.449991071428572,0.455447379583604
58.9308643970647,0.450705357142857,0.456274138960049
60.9290118419755,0.451401785714286,0.457078586001329
62.9320509364886,0.452084821428571,0.457861342107417
65.0117562512388,0.45278125,0.458650544289068
67.3325011990096,0.45353125,0.459504716791655
69.5576274822817,0.454236607142857,0.460299105242895
71.9017348528914,0.454959821428571,0.461111584697403
74.3124733056042,0.455683035714286,0.461922683661736
76.7682655988169,0.45640625,0.462725009504968
79.4108488671265,0.457160714285714,0.463563071560483
82.1389304016353,0.457924107142857,0.464402480809523
84.8985542865932,0.458674107142857,0.465226650077393
87.6866731564271,0.459419642857143,0.466035441651244
90.6236369550478,0.460178571428571,0.466863051549546
93.6402721730035,0.460946428571429,0.467688699558485
96.8507453387295,0.461741071428571,0.468541926363641
100.177957347307,0.462544642857143,0.469400208909322
103.364616553156,0.463294642857143,0.470198993700298
106.922722290051,0.464116071428572,0.471065689940875
110.397383827689,0.464897321428571,0.471887972114466
114.041873186171,0.465696428571429,0.472726449257691
117.940043836202,0.46653125,0.473597775316255
121.898422111807,0.467361607142857,0.474457252815875
126.027393698104,0.468209821428571,0.47532830411151
130.274544631217,0.469058035714286,0.476198850108596
134.615539484531,0.46990625,0.477063635396153
138.957759554645,0.470732142857143,0.477904934963323
143.645446808493,0.471607142857143,0.478788161472766
148.540694446456,0.4725,0.479684493159773
153.63855091195,0.47340625,0.480591462650676
158.594385891089,0.474267857142857,0.481448890735637
163.88450520045,0.475165178571429,0.482339373640438
169.32290731191,0.476071428571429,0.483229765617745
174.895211912524,0.476973214285714,0.484117350357185
180.650897362515,0.477888392857143,0.485009466300219
186.919173565045,0.478861607142857,0.485954267810184
193.083410022084,0.479794642857143,0.486857854738051
199.504036766213,0.480745535714286,0.487773771711671
206.186193958056,0.481714285714286,0.488701308488829
213.014172648025,0.482678571428571,0.489623679573826
220.200124877044,0.483674107142857,0.490568377866653
227.651218620894,0.484678571428571,0.491521480026966
235.174371644352,0.485674107142857,0.492458157673204
242.865307109614,0.486665178571429,0.49339071375398
251.309042120964,0.487732142857143,0.494387216937796
259.277292771659,0.488714285714286,0.495302957045402
268.166660258627,0.489785714285714,0.4962980465596
276.982629664732,0.490825892857143,0.497258972579343
285.860024683268,0.491848214285714,0.498202060937037
295.808407294978,0.492973214285714,0.499231447984586
305.543265826751,0.494044642857143,0.500212332979738
315.808611262108,0.495147321428572,0.501220112797462
326.266801630785,0.49625,0.502220483767976
337.408000246217,0.497392857142857,0.503258725772419
348.627870611133,0.498522321428571,0.504277408492124
360.053052194173,0.499642857142857,0.505288679114725
371.914535726081,0.50078125,0.506312415177406
384.768111492056,0.501986607142857,0.507393515033863
397.681941978594,0.503169642857143,0.508451879310687
411.15231682321,0.504375,0.509527977540505
424.231065383324,0.505517857142857,0.510547175267742
438.921941721156,0.506776785714286,0.511663715576044
453.517467858162,0.507995535714286,0.512745138187426
469.128836215904,0.509267857142857,0.513872955848236
484.9547193691,0.51053125,0.514987650557489
500.747591477216,0.511758928571429,0.516073015488254
518.036470726221,0.513075892857143,0.517232114720862
534.693107656016,0.5143125,0.518321771700954
552.914744543523,0.515633928571429,0.519485211652762
571.662224244809,0.516964285714286,0.520652884643325
590.357362000905,0.518258928571429,0.521789421287345
610.841749608418,0.519642857142857,0.523004674900653
632.142083450724,0.521049107142857,0.524237002208146
653.358435495683,0.522415178571429,0.525434630277499
675.107110926161,0.523785714285714,0.526633231674769
698.462435800252,0.52521875,0.527889538335864
721.688494396147,0.526611607142857,0.529109081284651
746.084036319095,0.528040178571429,0.530359907879055
771.869120706534,0.529513392857143,0.531650403761208
797.376954771006,0.5309375,0.53289696406115
824.413325968133,0.532410714285714,0.534187493479993
852.423141453457,0.533897321428571,0.535493070681965
880.944753132755,0.535379464285714,0.536791556684661
911.148098603547,0.53690625,0.538134542196315
942.857498723,0.538473214285714,0.539511078374122
973.91872324501,0.539973214285714,0.54082821499406
1007.54437315549,0.541553571428571,0.542221241044829
1042.64321306525,0.543160714285714,0.543640971523464
1078.96475700256,0.544785714285714,0.545075411228858
1115.06632712466,0.546361607142857,0.546468170191866
1152.72102578348,0.547964285714286,0.547887806285662
1191.56797831193,0.549575892857143,0.549319032491935
1232.70821591795,0.551241071428572,0.550799911831749
1274.33556603652,0.552888392857143,0.552263918356411
1317.10562153552,0.554535714285714,0.553734101348102
1363.57811855202,0.55628125,0.555294691680035
1410.61025862478,0.558,0.556837214733171
1458.14813511636,0.559696428571429,0.558360784884442
1507.53886646632,0.561415178571429,0.559908009895481
1561.87362439824,0.563258928571429,0.561570432852703
1613.05911836701,0.564946428571429,0.56310060223076
1668.97396139768,0.56675,0.564734587829419
1727.51674860537,0.568589285714286,0.56640567208775
1789.12491364498,0.570473214285714,0.568122898590059
1846.22125429109,0.572174107142857,0.569678592486665
1911.8082589504,0.574075892857143,0.571425513715148
1978.80312054931,0.575973214285714,0.573168084496579
2046.85106748517,0.577848214285714,0.57489717894691
2114.84488280907,0.579674107142857,0.576586013625797
2189.90186448675,0.581638392857143,0.578407625552533
2266.26475360715,0.583580357142857,0.58021751862637
2340.76812667621,0.585433035714286,0.581943445436401
2418.44501447586,0.5873125,0.583703174360356
2494.87751554817,0.589116071428572,0.585397182000515
2591.34350425037,0.591330357142857,0.587484954050489
2675.55424460734,0.593214285714286,0.589264130196747
2770.51110293181,0.59528125,0.591224568350513
2865.78465013805,0.597303571428572,0.59314539313005
2964.0385798257,0.599330357142857,0.595080520692563
3069.13176624397,0.601441964285714,0.597101687254254
3172.45660841164,0.603464285714286,0.599042451398491
3286.36089592,0.605629464285714,0.601131536533783
3398.46883903167,0.607705357142857,0.603138851443507
3512.64728930633,0.609767857142857,0.605136130463085
3625.47021336065,0.61175,0.607065422241949
3756.01451760958,0.613986607142857,0.60924572721011
3883.23911126927,0.616102678571429,0.611319723140281
4018.51572193691,0.618299107142857,0.613472887731811
4153.38768583054,0.620424107142857,0.615568988750009
4298.79041329754,0.62265625,0.617775158381444
4446.17519707384,0.624861607142857,0.619957668694316
4597.69499192304,0.6270625,0.62214802881319
4755.80253763524,0.629303571428571,0.624378983435664
4913.45727983292,0.631473214285714,0.626550907196553
5081.9160250051,0.633732142857143,0.628816637401016
5258.24979222061,0.636035714285714,0.631130595537958
5439.61581548002,0.638334821428572,0.633452326613508
5622.37073639259,0.64059375,0.635735252226374
5823.07425885324,0.643004464285714,0.638180459708805
6023.92204342119,0.645348214285714,0.640566017390501
6217.81856682113,0.647558035714286,0.642813827590132
6447.7120500363,0.650098214285714,0.645412479104424
6646.83877164544,0.652241071428572,0.64760810270965
6889.38411286915,0.65478125,0.650216947582556
7118.71455516,0.657116071428572,0.652620933913552
7359.35147914644,0.6595,0.655081435383527
7597.49651664517,0.661794642857143,0.657457191859891
7859.80871166448,0.664258928571429,0.660009401978013
8125.22676021848,0.666683035714286,0.662526499511179
8412.47555206841,0.669232142857143,0.66518060659725
8679.78741345379,0.671544642857143,0.667588582527365
8979.16811770336,0.674058035714286,0.670218364322007
9282.69474165475,0.676540178571429,0.672816036864248
9600.95356002564,0.679071428571429,0.675469702989449
9946.32938799284,0.681741071428571,0.678272760759576
10258.2831384754,0.684084821428572,0.680739633654798
10611.4025840154,0.686669642857143,0.683461691174006
10962.0758899466,0.689165178571429,0.68609486280569
11318.3098377144,0.691629464285714,0.688702147749592
11723.5134196376,0.694361607142857,0.691589461783886
12120.2116392494,0.696955357142857,0.694339780056869
12517.4134423081,0.699486607142857,0.697022028782523
12942.2675244571,0.702116071428572,0.699816044779316
13379.3152334055,0.704745535714286,0.702613783579861
13847.7013012928,0.707486607142857,0.705530824771132
14301.516142882,0.710071428571429,0.708281297572169
14762.832352485,0.712629464285714,0.71100491051366
15250.6972869238,0.715258928571429,0.713810179621431
15793.0038130669,0.718098214285714,0.716842895963532
16293.2100482447,0.720647321428571,0.719564665376423
16855.1907127906,0.723433035714286,0.722540952286653
17428.4334102855,0.726196428571429,0.72549281379486
18003.1897745885,0.728888392857143,0.728371996948181
18615.4757608909,0.731674107142857,0.731355486066219
19244.742574574,0.734464285714286,0.734336776562616
19889.9848768913,0.737241071428572,0.737309376037524
20526.7830978532,0.73990625,0.740163943089277
21193.1355086707,0.742625,0.743071433910329
21910.9943030987,0.74546875,0.746117637543862
22694.6683159762,0.748486607142857,0.74934708413335
23438.4146665544,0.751267857142857,0.752324605250355
24217.8151962573,0.754107142857143,0.755358777185027
25007.3165895896,0.756897321428572,0.758347455529012
25838.0281606215,0.759758928571429,0.761405145683325
26707.8866042969,0.762669642857143,0.764516719205213
27569.388342414,0.765473214285714,0.767512569935155
28510.8142849051,0.768455357142857,0.770694255960671
29452.0264374064,0.771348214285714,0.773784532135746
30426.3353027678,0.774263392857143,0.776893438422086
31470.5548058645,0.777299107142857,0.780129593062417
32469.4715410576,0.780125,0.783137850804894
33512.3603995299,0.782995535714286,0.786192407401817
34642.88715237,0.786022321428571,0.78940987672077
35828.2399601595,0.789102678571429,0.792684680181742
37054.1512027227,0.792196428571429,0.795971541574103
38306.7083740012,0.795272321428572,0.799231059125384
39550.2430941673,0.798241071428572,0.802374099450751
40877.6533440418,0.801321428571429,0.805632839571872
42248.2090194336,0.804410714285714,0.808899231387326
43731.609468111,0.80765625,0.81232877649927
45152.7530580176,0.810678571428571,0.815517357454906
46635.5962452057,0.81375,0.818749119202455
48183.1685723085,0.816861607142857,0.822024233418572
49763.8763360809,0.819950892857143,0.825272440870493
51423.8143069936,0.823107142857143,0.828584097580386
53066.6683338473,0.826147321428572,0.831767265589436
54876.9366589368,0.829401785714286,0.835172458572458
56730.0771071289,0.832638392857143,0.838553721219117
58684.8414931118,0.835950892857143,0.842012712303581
60632.2602896385,0.839160714285714,0.845355387732515
62665.1531211422,0.842419642857143,0.848741393206593
64809.3253108331,0.845754464285714,0.852205204625155
66986.7259809083,0.849044642857143,0.855616547278129
69230.368966919,0.852334821428572,0.859026556755773
71501.5558763191,0.855575892857143,0.862376270821075
73861.9982207936,0.858848214285714,0.865755198106281
76366.4102047493,0.862223214285714,0.869232908567318
78997.7892996819,0.865669642857143,0.872775158252966
81486.2987935252,0.868834821428572,0.876026043646911
84252.0288575833,0.872254464285714,0.879532921283107
87047.8783558226,0.875616071428571,0.882971166410998
90086.2758995201,0.879160714285714,0.886593408722718
93029.2822290761,0.882495535714286,0.889995358880766
96273.2562532154,0.886066964285714,0.893631232360763
99481.263704634,0.889495535714286,0.897116434822743
102666.258169851,0.892808035714286,0.900474667591518
106285.177324342,0.896459821428572,0.904174650534169
109907.236183896,0.900008928571429,0.907762115356061
113709.476103377,0.903625,0.911411339263813
117478.94256012,0.907107142857143,0.914918424329859
121272.432393002,0.910513392857143,0.918343379876277
125773.019297819,0.9144375,0.922279293300595
129778.175687416,0.917825892857143,0.925672807137464
134169.587152295,0.921433035714286,0.929282874535999
138668.056954093,0.925022321428572,0.932868158137988
143508.25170205,0.928776785714286,0.936606273260227
148403.762398346,0.932459821428571,0.940268978971423
153880.502298533,0.936455357142857,0.944234857555118
158585.338677448,0.939790178571429,0.947537631355609
164142.592008985,0.943616071428572,0.951322591392777
169792.849493331,0.947388392857143,0.955049777522774
175579.166177167,0.951142857142857,0.95874817308413
181357.360108474,0.95478125,0.962329123067011
188018.943112794,0.958852678571429,0.966327183798599
194161.287594596,0.962491071428572,0.969897668343212
200804.776239235,0.966316964285715,0.973642194234384
207717.050963007,0.970178571428571,0.977416912229809
214631.434366265,0.973933035714286,0.981076766028556
222004.885993756,0.977816964285714,0.984859785578038
229998.738287761,0.981901785714286,0.988830287779855
237765.570602092,0.98575,0.992566013096379
245631.144938977,0.989535714285714,0.996234420507989
253892.07007511,0.993397321428572,0.99997051942259
262911.585122006,0.997491071428571,1.00392176446766
272251.518414564,1.00159821428571,1.0078816875509
281679.430974907,1.00561607142857,1.01175185243041
291259.30933952,1.00958035714286,1.0155620212604
301074.812232504,1.01352678571429,1.01934602395475
311625.276842124,1.01763839285714,1.02328662308794
322116.397783658,1.02160714285714,1.02708306419886
333726.125989539,1.02586160714286,1.03115164402097
345742.786550271,1.03013392857143,1.03522559980017
357227.926603548,1.03408928571429,1.03899733742981
369856.902182953,1.03831696428571,1.04301590932925
382626.631743486,1.04245982142857,1.0469508081874
395166.01575347,1.04640625,1.05069697952794
408986.465798796,1.05062946428571,1.05469922894331
422811.608571317,1.05473214285714,1.05857829268159
438021.442518695,1.05910267857143,1.06271125149566
453129.550781163,1.06331696428571,1.06668590534468
469008.419071871,1.06760714285714,1.07073208653912
484652.796898014,1.07170982142857,1.07459531171601
501836.684813377,1.07608035714286,1.07870678886059
519387.81157247,1.08040625,1.08277268787649
538286.702418492,1.08492410714286,1.08700993043228
554947.713940333,1.08878571428571,1.09063189962172
574509.261692435,1.0931875,1.09475722774407
595334.59767739,1.09773660714286,1.09900763101246
618538.805101597,1.10262946428571,1.10358339389515
637047.467890276,1.10641517857143,1.10712001105549
659371.310641473,1.11085714285714,1.11126051749149
681342.813009957,1.11509375,1.11521019847252
705500.557699843,1.11961160714286,1.11941839500466
728087.88005386,1.12370535714286,1.12323351606047
754781.624552238,1.12840625,1.12760287055276
779543.158698588,1.13263392857143,1.13152940978343
806565.1276134,1.13710714285714,1.13568431985417
834468.241478815,1.14158482142857,1.13984120124718
863307.933762443,1.14607142857143,1.14400414949695
893084.900050048,1.1505625,1.14816911533201
923827.436639142,1.15505803571429,1.15233611169317
955564.618736068,1.1595625,1.1565051512484
990235.749475483,1.16432589285714,1.16091537729562
1022177.24420916,1.16858482142857,1.164853541941
1057117.22915663,1.17310267857143,1.16903293732669
1093178.77015652,1.17762946428571,1.17321444395782
1132541.46066874,1.18241071428571,1.17763543052005
1171098.00966811,1.18695089285714,1.18183013699769
1212701.26303662,1.19169642857143,1.18621538665357
1252902.2813661,1.19614732142857,1.19032263450955
1296332.70099404,1.20080357142857,1.19462514601373
1339796.45185053,1.20532589285714,1.19879963916977
1385408.84604442,1.20992410714286,1.20304809344048
1432097.42937985,1.21449553571429,1.2072650838582
1482183.29252029,1.21924553571429,1.21165012508042
1531827.3092945,1.22380803571429,1.21586359597536
1584346.27743601,1.22849107142857,1.2201861377418
1636159.34230864,1.23296875,1.22432301593552
1694114.75985267,1.23782589285714,1.22880961965159
1750216.37973606,1.24238392857143,1.2330199852575
1810584.33431779,1.24714285714286,1.23741389993456
1869422.78897328,1.25163839285714,1.24156855709653
1933258.92088759,1.25636607142857,1.24594212600479
1996216.7799825,1.26089732142857,1.25012726078932
2063695.7415033,1.26559821428571,1.25448022880842
2132320.07369281,1.27024107142857,1.25877486223411
2205060.11201733,1.27500892857143,1.26319051781095
2278081.99173649,1.27965178571429,1.26749064440994
2356656.93355674,1.28449553571429,1.27197858690802
2431298.49676366,1.28895535714286,1.27611635829815
2511394.49068669,1.29360714285714,1.28042873791232
2603209.35782365,1.29876339285714,1.28521943633664
2687716.25903555,1.30336160714286,1.28949372383946
2774689.4510495,1.30795982142857,1.29376591511671
2864381.73102941,1.31255803571429,1.29804493317986
2956776.53098021,1.31715625,1.30232631383262
3062937.01342455,1.32227232142857,1.30709673836345
3163209.87041564,1.32695535714286,1.31146546089059
3268178.95957523,1.33171428571429,1.31590493918984
3372364.12259566,1.33629017857143,1.32018398277403
3482303.27904048,1.34097767857143,1.32457006919619
3601694.65812174,1.34591517857143,1.32919197419143
3718491.226068,1.35059375,1.33357972523184
3840225.27978831,1.35532589285714,1.33802078129962
3966076.58096067,1.36007142857143,1.34247869494969
4092373.59639809,1.36469196428571,1.34682422606973
4228176.38739602,1.36950892857143,1.35136213410315
4362239.08950089,1.374125,1.35571309153557
4508797.35516639,1.37901785714286,1.36033197703576
4661365.26031236,1.38395535714286,1.36499680703678
4808202.93523201,1.38855803571429,1.36935658590816
4969578.88036863,1.39346875,1.37400999230963
5127319.83984919,1.39812053571429,1.37842715058577
5300288.02771212,1.40306696428571,1.38313038616243
5463069.41826226,1.40758482142857,1.38743043554663
5638725.70689132,1.41231696428571,1.39194142330173
5831080.09546602,1.41733928571429,1.39673653741725
6020973.08654706,1.42214285714286,1.40133087014212
6216015.70231522,1.42693303571429,1.40591429650459
6419512.4281182,1.43177232142857,1.41055874956245
6625260.15937409,1.43651785714286,1.41512015023379
6855145.32019473,1.44165178571429,1.42006648800287
7068266.09420615,1.44626785714286,1.42451897094491
7287770.09016973,1.45088839285714,1.42897880330508
7514090.75143736,1.45550446428571,1.43345087487553
7764474.50347171,1.46046875,1.43825777178923
8026406.10253752,1.46549107142857,1.44313768585054
8293033.20742064,1.47044642857143,1.44795846790531
8550287.63094133,1.47507589285714,1.45247794864965
8818749.80302072,1.47976785714286,1.45706431809151
9120798.66145648,1.48488839285714,1.46207509475905
9452361.31226542,1.49032142857143,1.46740466645431
9720638.62232527,1.49458035714286,1.47159401573348
10046220.1811364,1.49960267857143,1.47653930161773
10356825.4104275,1.50425,1.48112318551431
10720469.6883101,1.50951339285714,1.48633370254674
11063696.4965579,1.51432589285714,1.49110640997239
11436545.5059692,1.51939732142857,1.49614097541271
11807019.4673658,1.52427232142857,1.5009979440152
12201669.8223515,1.52930357142857,1.50602195546632
12593575.9701433,1.53415178571429,1.51086711185261
13026649.3671122,1.53933482142857,1.51606454732837
13430296.2117552,1.54401785714286,1.5207695055337
13898154.3321878,1.54927678571429,1.52606496351162
14348369.328391,1.55417410714286,1.53101017238416
14824017.433947,1.55918303571429,1.53608411155688
15328180.2100525,1.56433035714286,1.54130348874208
15834201.1656541,1.56933035714286,1.54638783372922
16351484.7783764,1.57428125,1.55143526515428
16951540.1908192,1.57983482142857,1.55711206865692
17496589.9437129,1.58471428571429,1.56211275525182
18103089.1532802,1.58996875,1.56751388715524
18708808.6063503,1.59504910714286,1.57274680845414
19323860.0230298,1.60004464285714,1.57790554930663
19968432.1777429,1.60512053571429,1.58315463276921
20668179.3118146,1.61044196428571,1.58868202725035
21383906.4029546,1.61570535714286,1.59416298051319
22098664.7953019,1.62079910714286,1.59947313787585
22877628.4269954,1.62616517857143,1.60508600882824
23701395.8033931,1.63165178571429,1.6108364911397
24527874.4182954,1.63696428571429,1.61642684140779
25366284.359256,1.64217857142857,1.62192629174118
26214153.980774,1.64728125,1.62732293468015
27135476.7705103,1.65264732142857,1.63301085610868
28065821.3539813,1.65788839285714,1.63857981154909
29140334.7875271,1.66372767857143,1.64480755029257
30062285.898242,1.66858035714286,1.6499875868708
31172751.4567303,1.67422767857143,1.6560393053272
32282311.8661695,1.67967857142857,1.66189435678379
33406899.2553667,1.68502232142857,1.66764582222026
34655900.2564655,1.69075446428571,1.67383183933958
35832157.69674,1.69596875,1.67947590849072
37166885.411766,1.70168303571429,1.68568093343547
38476994.0679796,1.70710267857143,1.69157857762723
39877051.0095785,1.71270089285714,1.69768375307962
41256597.256798,1.71803125,1.70351281719051
42840402.5787454,1.72394642857143,1.70999154925484
44346071.5866495,1.729375,1.71595295783217
45973452.8695611,1.73504464285714,1.72219397195947
47620920.0406618,1.74058482142857,1.72831187544304
49435883.5057988,1.74648214285714,1.73483421347416
51137608.0085931,1.75182589285714,1.74075596936904
53114875.3837134,1.75782142857143,1.74741696832675
54981651.0653133,1.76329017857143,1.75350325655757
57048668.0883956,1.76914285714286,1.76002835241453
59132360.5909202,1.77483928571429,1.76639342407658
61324803.0956008,1.78063392857143,1.77287561259177
63615468.1645912,1.78647767857143,1.77942836239394
65892947.393877,1.79209375,1.78573546256014
68247419.591428,1.79771428571429,1.79205212987231
70702489.1739079,1.80337946428571,1.79843249177388
73258063.5271113,1.80908482142857,1.8048649920713
75986885.1784982,1.81497321428571,1.81151365953268
78835716.1848556,1.82091517857143,1.81822859595441
81875773.7406344,1.82703571428571,1.82515686568181
84463374.5034263,1.83208928571429,1.83087341493383
87670833.8507438,1.83815178571429,1.83774389965164
90818578.6736535,1.84391071428571,1.84426935732066
94038649.3852004,1.84961607142857,1.85073686494759
97223948.2971844,1.85508482142857,1.85694082000415
100687880.325065,1.86085714285714,1.86348264457665
104070693.786504,1.8663125,1.86967813943025
107814436.7188,1.87217410714286,1.8763263180195
111618540.206648,1.87795089285714,1.88287166329751
115360913.147474,1.88345982142857,1.88911728480488
