Repository: americocunhajr/SpringpotTune

## Variable-Order Springpot Model Tuning via Cross-Entropy Method

**SpringpotTune: Variable-Order Springpot Model Tuning via Cross-Entropy Method** is a Matlab package designed to fit variable-order springpot models (fractional rheological elements) using the Cross-Entropy (CE) method for global optimization. With simple adaptations, the SpringpotFit framework can be extended to optimize other variable-order fractional models in rheology and time-dependent systems, offering a versatile and robust approach to parameter identification.

File: VOSpringpotCalibration_PP_sigma0_7MPa.csv
Time_sec,StrainExp_percentage,StrainModel_percentage
10,0.533285714285714,0.540660842605371
10.3400986125063,0.533973214285714,0.541729642723607
10.6971022594076,0.5346875,0.542816645522324
11.0531821574348,0.535397321428571,0.543867443932242
11.4256768313012,0.536125,0.544933229769137
11.8111177006728,0.536870535714286,0.546002287550145
12.2046865386654,0.537620535714286,0.547060654162759
12.6302695933287,0.538419642857143,0.548169700113797
13.0463575389019,0.539191964285714,0.549220651011252
13.496348710556,0.540008928571429,0.550322463574329
13.9502501339147,0.540821428571429,0.551399531641353
14.4213364291688,0.541651785714286,0.552483221707265
14.908826974154,0.542491071428571,0.553570309073328
15.412796368559,0.54334375,0.554659725227353
15.9338016539123,0.544209821428571,0.555751486864243
16.4724187016527,0.545089285714286,0.556845611192411
17.0286761612356,0.545977678571429,0.557941017151625
17.6025462995097,0.546875,0.559036614601294
18.20968820941,0.547803571428571,0.560159999011014
18.8089569734297,0.548705357142857,0.561235037724142
19.4292403616085,0.549611607142857,0.562314623984706
20.1147778765762,0.550598214285714,0.563471005843322
20.7608456055074,0.551504464285714,0.564527657543154
21.4769226569522,0.552482142857143,0.565663589203619
22.2103060713032,0.553464285714286,0.566790980377815
22.9932049857211,0.554486607142857,0.567956870693236
23.7419939575402,0.555441964285714,0.569037908419381
24.5314894473146,0.556424107142857,0.57014390448332
25.4080431932408,0.557486607142857,0.571333754677069
26.2538136841569,0.558486607142857,0.572446211429256
27.1376698890454,0.559508928571429,0.573573763272903
28.0531488780973,0.560540178571429,0.574706291156937
29.0246131924387,0.561602678571429,0.575871202774306
29.9897722792812,0.562633928571429,0.576993314010858
31.0055927917659,0.563691964285714,0.578138771252491
32.0515546912221,0.564754464285714,0.579282489790352
33.1316991456938,0.565821428571429,0.580427922113774
34.2482447062511,0.566897321428571,0.581576247197683
35.4118443045374,0.567986607142857,0.582736758235831
36.6015770034583,0.569071428571429,0.583887515441193
37.8199523625947,0.570151785714286,0.585030783080567
39.1270312112586,0.57128125,0.586220172222626
40.446966751942,0.572388392857143,0.587384721408848
41.7808302731298,0.573482142857143,0.588526591908285
43.2506988168623,0.574651785714286,0.589746744564149
44.6963560962996,0.575767857142857,0.590910233589831
46.2041706972084,0.576901785714286,0.592087555257903
47.7580827436696,0.578040178571429,0.593264612820733
49.411917516673,0.57921875,0.594479477529825
51.0737106558915,0.580366071428571,0.595663319621664
52.78963550578,0.581522321428571,0.596849381693259
54.5505015575902,0.582674107142857,0.598030505149231
56.4132653122436,0.583861607142857,0.599242762992384
58.3105237464092,0.58503125,0.600440596148515
60.3036896415814,0.586232142857143,0.60166142318895
62.3836669744087,0.587446428571429,0.602896980787145
64.4602639103006,0.588625,0.604093829999753
66.6192859684912,0.589816964285714,0.605301733907388
68.8758298523083,0.591026785714286,0.606526951352783
71.2609599891396,0.592272321428571,0.607783206624579
73.6477635045346,0.593482142857143,0.609002958713818
76.1119773551154,0.594696428571429,0.610225493759174
78.6507900553109,0.595910714285714,0.611448381567111
81.4258891410841,0.597200892857143,0.61274520577269
84.0468056644722,0.598388392857143,0.61393411538407
86.9399370993346,0.599660714285714,0.615208595641157
89.8817956553794,0.600919642857143,0.616466275551122
92.8304778700212,0.602142857142857,0.617690566814066
96.0323597268828,0.6034375,0.618981390514628
99.3678245501334,0.604745535714286,0.620286020967864
102.682365884168,0.606013392857143,0.621544544391521
106.153381400039,0.607299107142857,0.622824501813684
109.741729123906,0.60859375,0.624109420960684
113.47780634773,0.609901785714286,0.625408450538072
117.317648733903,0.611209821428572,0.626704906367712
121.275315066347,0.612522321428571,0.628002704593995
125.441609122438,0.613861607142857,0.629329401467883
129.677649504864,0.615191964285714,0.630639359413676
133.989836576924,0.616504464285714,0.631935043361715
138.556033735186,0.617857142857143,0.633268040223025
143.239702043481,0.619205357142857,0.634596235312275
148.180284206566,0.620589285714286,0.635957076261166
153.112836893299,0.621933035714286,0.637277092836393
158.193788106067,0.623276785714286,0.638598984474098
163.71552655953,0.624700892857143,0.639994723667162
169.137063788123,0.6260625,0.641326327446386
174.825384062191,0.627446428571429,0.642684696704816
180.867447773071,0.628879464285714,0.644086770100478
186.825892619308,0.630258928571429,0.645430857482868
193.121966360771,0.631669642857143,0.646812055447122
199.756481390556,0.633125,0.648226764026051
206.59829213662,0.634580357142857,0.649644633971509
213.582021732095,0.636022321428572,0.651051626231802
220.669604029989,0.637450892857143,0.652440501447651
228.273279276406,0.638941964285714,0.653889490814772
235.887627512797,0.640397321428572,0.655300587929972
243.999434388947,0.641901785714286,0.656762658268273
252.28942548987,0.643401785714286,0.658215636305439
260.566088594561,0.644861607142857,0.659627283030702
269.427905114281,0.646383928571429,0.661098188489543
278.618924973588,0.647919642857143,0.662582161783846
287.989276120582,0.649441964285714,0.664054203829778
297.734207440654,0.650986607142857,0.665544001229597
307.962573024172,0.6525625,0.667065424023473
318.404548289803,0.654133928571429,0.668576711511535
329.025340694479,0.6556875,0.670073114813191
340.249413565681,0.657290178571429,0.671612575455081
351.587169205612,0.658866071428572,0.673126536707416
363.883502176753,0.660526785714286,0.67472469880129
376.284172675548,0.662160714285714,0.676293109691133
388.602770436238,0.663745535714286,0.677810713812856
401.899334981375,0.665410714285714,0.679406329697044
415.305203168064,0.667044642857143,0.680973115939083
429.872910452695,0.668776785714286,0.682630876793061
444.123187317404,0.670428571428572,0.68421010251049
458.891671123711,0.672098214285714,0.685805181367279
474.435356090533,0.673808035714286,0.687441018111612
490.195501270406,0.6755,0.689057337796005
507.677268302953,0.677330357142857,0.690803447321483
524.43694446304,0.679040178571429,0.692434039890624
542.038428576188,0.680790178571429,0.694103576571783
560.212021818273,0.682553571428572,0.695783942190659
579.688998248962,0.684392857142857,0.697538781873167
599.38419405473,0.686209821428572,0.69926777200912
619.76916733035,0.688040178571429,0.701012038493413
640.229272966327,0.689834821428572,0.702719176494857
662.091507965043,0.691700892857143,0.704497946888252
685.338572462594,0.693642857142857,0.706341067657627
707.42162326087,0.6954375,0.708048513090608
731.651349527233,0.697357142857143,0.709876187764383
756.232659872332,0.699258928571429,0.711684322647519
781.873966385345,0.701191964285714,0.713523920180775
808.680652545147,0.703165178571429,0.715399352757845
835.7386644911,0.705107142857143,0.717245763127771
864.507179635168,0.707120535714286,0.719160575210245
893.195295484501,0.709075892857143,0.721023337276685
924.249151954212,0.711147321428572,0.722990249225867
953.808193133355,0.713066964285714,0.724817460860908
987.067925213374,0.715174107142857,0.72682399307823
1020.87574907376,0.717267857142857,0.728813043803185
1056.15778977902,0.719392857142857,0.73083770138364
1090.40711315731,0.72140625,0.732756030277648
1127.49170778249,0.723540178571429,0.734783884186219
1166.07034748135,0.725700892857143,0.736842164952466
1206.61129231989,0.727915178571429,0.738952083778303
1245.57374439775,0.729991071428572,0.740931543780771
1287.54985400017,0.732174107142857,0.743014136193547
1331.73804345439,0.734419642857143,0.745153634736913
1378.17636391016,0.736714285714286,0.74734703949053
1422.53676626397,0.738857142857143,0.749392610040743
1471.74941383312,0.741178571428572,0.751608346830428
1520.48727276403,0.743419642857143,0.753750253178658
1573.76920306474,0.745808035714286,0.756035544404549
1627.18457305023,0.748147321428572,0.758270858060744
1680.00718816377,0.750401785714286,0.76042960043652
1738.18486505239,0.752825892857143,0.762750948822862
1796.58270937075,0.755196428571429,0.765025083343337
1856.20115339695,0.7575625,0.767292103934685
1920.67206371969,0.760053571428572,0.769684970606981
1986.39043221362,0.76253125,0.772064902337105
2050.32787963489,0.764888392857143,0.774326120924773
2123.44840856513,0.767513392857143,0.77685021572472
2192.81882092254,0.769941964285714,0.779187156773151
2268.45289024111,0.772526785714286,0.781674665141439
2344.19805687245,0.775049107142857,0.784106088329662
2423.52062531177,0.777629464285714,0.786591795721676
2504.36026654222,0.780191964285715,0.789064779559311
2588.67161221903,0.782803571428572,0.791582692481926
2676.1775754303,0.785441964285714,0.794133450103876
2768.20714004575,0.788151785714286,0.796751093227882
2861.78201876525,0.790834821428572,0.799348141033171
2956.8468142319,0.793495535714286,0.801923524668349
3060.97188626804,0.796339285714286,0.80467548007414
3164.65383494219,0.799098214285714,0.807348098902197
3273.80815505176,0.801928571428572,0.810092907659098
3379.85946883542,0.804611607142857,0.812695681479062
3499.23021413393,0.807553571428572,0.815554010999587
3612.46360336977,0.81028125,0.818199295988326
3734.82580721494,0.813151785714286,0.820989436853881
3868.406505893,0.816205357142857,0.823958680953594
3991.59328411568,0.818950892857143,0.826629770104454
4130.36961394753,0.82196875,0.829565964667996
4266.01340148673,0.82484375,0.832365180151431
4413.15549560018,0.827883928571429,0.835326954078456
4562.03162049076,0.830883928571429,0.838248757745688
4718.1276458246,0.833946428571429,0.841235798838146
4878.75286448466,0.837022321428571,0.844232251075528
5045.18222690391,0.840125,0.84725883426048
5208.09523127493,0.843084821428571,0.85014857673576
5388.08993495307,0.846276785714286,0.853261984790687
5569.11373945226,0.849401785714286,0.856313711528764
5754.87867661302,0.852526785714286,0.859366997843299
5956.54497795534,0.855839285714286,0.862596687057233
6152.7756715504,0.858973214285714,0.865659035034864
6370.08098389838,0.862352678571429,0.8689629779614
6580.59202049199,0.865544642857143,0.872080893405843
6795.57175825069,0.868723214285714,0.875185532584953
7033.70672147103,0.87215625,0.878535914363754
7261.79735185134,0.875352678571429,0.881662320666551
7511.51921438843,0.878772321428572,0.884997566758304
7764.65906679944,0.882138392857143,0.888290024121146
8037.02088549864,0.885674107142857,0.891738593062909
8297.64721422473,0.888964285714286,0.894952428652085
8579.27802457087,0.892428571428572,0.898335777235655
8869.87731683995,0.895910714285714,0.901734721015445
9184.06275719959,0.899575892857143,0.905310146797661
9487.25127331946,0.903022321428571,0.908667971122515
9810.8907821013,0.906598214285714,0.912157686207151
10131.7375109957,0.910058035714286,0.915526118465041
10478.4084871652,0.913691964285715,0.919069281793118
10836.5806504463,0.917352678571429,0.92263066879487
11202.8941771439,0.920991071428571,0.926174450619432
11586.9873701639,0.924705357142857,0.929789217399593
11971.4941086277,0.928330357142857,0.933310077185421
12372.0537480634,0.932,0.936879664943286
12788.1435310523,0.93571875,0.940487359886032
13236.2741958084,0.939611607142857,0.944265028197781
13667.7770723245,0.943258928571429,0.947802782345357
14135.4383806232,0.947107142857143,0.951532744315185
14629.8081194675,0.951066964285714,0.955364514611825
15139.4524654404,0.95503125,0.959201967770966
15624.1575296223,0.958705357142857,0.962751521719368
16160.3722873162,0.96265625,0.96657102476207
16705.5363100486,0.966571428571429,0.970345262032192
17258.1757748437,0.970428571428572,0.974065453816104
17857.5991189559,0.9745,0.97798705011611
18452.6481831256,0.978428571428571,0.981769858171654
19079.585247999,0.982455357142857,0.98564349252313
19746.8705010153,0.986625,0.989647610847166
20409.627446493,0.990647321428572,0.993510346306384
21087.6095730242,0.994651785714286,0.99735086857703
21797.5412725331,0.998736607142857,1.00125900465711
22526.8750710954,1.00280803571429,1.00516010480846
23296.1117451843,1.00699107142857,1.00915687392579
24108.4579178521,1.01128125,1.01325409235487
24919.2596834688,1.01544196428571,1.01722444335481
25749.6166679479,1.01959375,1.02117448049264
26620.9277435806,1.02382142857143,1.02520039887562
27524.4698271412,1.02808482142857,1.02925412036326
28435.0127748039,1.03226339285714,1.03322178345988
29389.3666411687,1.03652232142857,1.03726117311019
30393.9517401578,1.040875,1.04138912001602
31462.1777233,1.045375,1.04564735462312
32459.748347899,1.04945982142857,1.04950900905086
33612.8808130276,1.05404910714286,1.05384281070215
34713.2820214269,1.05830357142857,1.05785601761991
35909.40744336,1.06279910714286,1.06209089056037
37119.5623855144,1.06721428571429,1.06624833958759
38355.1801882162,1.07159821428571,1.07036923338041
39687.3598271534,1.0761875,1.07468018293902
40993.4445221419,1.08055803571429,1.07878165301085
42427.1403097815,1.08522321428571,1.08314995877454
43849.6475523772,1.08971875,1.0873539843195
45348.5128755016,1.0943125,1.09165189677265
46868.9685917091,1.09883928571429,1.09588185759695
48464.5884845022,1.10345982142857,1.10018878025009
50081.1870413905,1.108,1.1044226005532
51787.8879359729,1.11265625,1.10875926497631
53552.7509492199,1.11733035714286,1.11310861344582
55331.7059088505,1.12190625,1.11736208755949
57226.8587341806,1.12664285714286,1.12175789791017
59106.2227120343,1.13120535714286,1.12598734140979
61148.967049484,1.13601785714286,1.13044685316973
63131.9195656653,1.14055357142857,1.13464693601252
65318.1414126466,1.14541071428571,1.1391393670443
67577.8219702567,1.15028571428571,1.14363973529347
69929.6374427805,1.15520089285714,1.14817886469007
72204.5396135141,1.15981696428571,1.15243770434712
74680.0849263738,1.16469642857143,1.15693388340392
77212.235479536,1.16953571428571,1.16139283250207
79777.1287262102,1.17429464285714,1.16577390217991
82534.2712145307,1.17926339285714,1.17034057476327
85344.0903538061,1.18417410714286,1.17485167163903
88161.508831667,1.18895089285714,1.17923911362844
91077.9987995438,1.19375,1.18364623755139
94294.7149669603,1.19888839285714,1.18835801190618
97378.4462530499,1.20366517857143,1.19273724152596
100713.731773556,1.20867857142857,1.19733133686187
104076.630967131,1.21358482142857,1.2018228181938
107849.295661321,1.21891517857143,1.2067041004807
111283.683243356,1.22362946428571,1.21101184507313
115030.139858033,1.22861607142857,1.21557250113762
118985.846604094,1.23371875,1.22024056921256
122922.043165824,1.23865178571429,1.2247446765819
127098.375158166,1.24372767857143,1.22937936097024
131412.226719378,1.24880803571429,1.2340203806747
136035.368410291,1.25408928571429,1.23883951250913
140414.041441592,1.2589375,1.24326541938605
145382.896401528,1.26427678571429,1.24813503112978
150197.337657074,1.26928571428571,1.25270786066741
155264.187810341,1.27440178571429,1.25737548267502
160731.80103351,1.27975446428571,1.26225594900659
165833.639463768,1.28459821428571,1.26667257398404
171496.445195614,1.2898125,1.27142917261331
177423.458904862,1.29510714285714,1.27625366932885
183305.042392006,1.30019642857143,1.28089516765996
189734.853964299,1.30558482142857,1.28581335466634
195965.859086215,1.31064732142857,1.29043368590992
202583.434374616,1.31586160714286,1.29519332639059
209424.478704522,1.32109375,1.29996397971469
216474.925819953,1.3263125,1.3047312877997
223762.732029387,1.33155357142857,1.30950960907771
231449.880398523,1.33690178571429,1.31439536235488
239217.947533831,1.34213839285714,1.31918155379278
247683.192696679,1.34766964285714,1.32423542494514
255766.182324206,1.35279017857143,1.32891334233265
264297.591630991,1.35802678571429,1.33370395791138
273268.127854316,1.36336160714286,1.3385885195533
282627.768155826,1.36875892857143,1.34352856162383
291686.091936503,1.37382142857143,1.34816685280733
302058.291204924,1.37944196428571,1.35331629510736
312268.895591003,1.38479464285714,1.35822747791811
322588.395307406,1.39004910714286,1.36304174308119
333970.541122713,1.39564732142857,1.36818860799367
345030.174622361,1.40092410714286,1.37303592164515
356669.636549165,1.40630803571429,1.37798400012909
368959.503558708,1.41180803571429,1.38304848571451
381317.375811152,1.41717410714286,1.38798554453624
394233.446280396,1.42260267857143,1.39298942585325
407627.705859462,1.42805803571429,1.39802045651489
421252.687105922,1.43343303571429,1.40298325869691
435637.417120968,1.43892857142857,1.40806384615732
450258.555386501,1.44434375,1.41307102017725
466207.443679605,1.4500625,1.41836392547287
481229.628443434,1.45528571428571,1.42319806918173
497745.234364695,1.46083928571429,1.42835409834401
514553.603833799,1.46632142857143,1.43344138649702
531469.535235654,1.47166517857143,1.4384082421069
549928.916473911,1.47731696428571,1.44366406700588
568631.922620896,1.48285267857143,1.44882537115994
586778.672302042,1.48806696428571,1.45368523936318
607482.456153563,1.49383035714286,1.45906302196054
628247.375343562,1.49942410714286,1.46428914726105
649722.079424631,1.50502678571429,1.46952863970902
671059.337815114,1.51041517857143,1.47457849440898
694251.52637863,1.51609375,1.47990187077615
717767.374873635,1.52166517857143,1.48513447405889
742376.15529247,1.5273125,1.49044350240707
766756.228480743,1.53272767857143,1.49554542486702
792464.213519455,1.53827232142857,1.50076564541187
818952.378804805,1.54379910714286,1.50598342921473
847819.920128547,1.54963839285714,1.51149564217204
876391.638222721,1.55522321428571,1.51678361555224
906438.879349724,1.56091964285714,1.52217601672966
938015.605856197,1.56670535714286,1.5276683108716
968401.560878378,1.57210714285714,1.53279505998722
1001236.80136423,1.57775892857143,1.53817120289068
1034221.2567342,1.58325446428571,1.54341084367738
1069715.31134356,1.58899107142857,1.54888013146832
1105139.57137755,1.59453571428571,1.55417472309613
1143295.77008532,1.60032142857143,1.55970585835374
1183793.16054006,1.60625892857143,1.56539377426939
1221937.46694459,1.61167857142857,1.57058998093014
1263032.96376349,1.61733482142857,1.57602405015361
1304555.12746834,1.622875,1.58135206083516
1349641.28722025,1.62870089285714,1.58696388789721
1395867.52327506,1.63448660714286,1.59254173009654
1444638.21422172,1.64039732142857,1.59824577571586
1492378.93977094,1.64599107142857,1.60366077357062
1542775.11611926,1.65172321428571,1.60920726078797
1594289.41414496,1.65739732142857,1.61470770687281
1647304.51911523,1.66305357142857,1.62020086433139
1706676.71460369,1.66918303571429,1.62616363446563
1762431.71527868,1.67475892857143,1.63159257075563
1820916.88048666,1.68042857142857,1.63712086205456
1881593.28376163,1.68612946428571,1.64268704303312
1946168.80310198,1.69200892857143,1.64843325679139
2011219.61555547,1.69773660714286,1.65404798464759
2081836.67008509,1.70376785714286,1.65995810132197
2152711.28295039,1.70962053571429,1.66570820007418
2224295.66005518,1.71535714285714,1.67134277134452
2297801.5991904,1.72105803571429,1.67695864329528
2375870.44740999,1.72692857142857,1.68274610081265
2455202.35847049,1.73270982142857,1.68845184217162
2538618.96865099,1.73860267857143,1.69427250740276
2626355.06960976,1.74460267857143,1.70020904272601
2716128.93917959,1.75054464285714,1.70609888982092
2805048.17176388,1.75625446428571,1.71176001905137
2902378.53080846,1.76230803571429,1.71777188277502
3001587.41337048,1.76827678571429,1.72371334999341
3099026.69548516,1.77396875,1.72937694790203
3204210.89734394,1.77991517857143,1.7353112463569
3313516.44970831,1.78591071428571,1.74129273946883
3422334.29491861,1.79169642857143,1.74707145520343
3542144.14134412,1.79786160714286,1.75324330169099
3659444.35553218,1.80370982142857,1.75910424600097
3783649.71792675,1.80972321428571,1.76512649958057
3917411.99217849,1.81597767857143,1.7714139757217
4050373.04551486,1.82200892857143,1.7774729243618
4189380.20779245,1.82811607142857,1.78361673955199
4336764.50209475,1.83438392857143,1.78993133550844
4473376.92798282,1.84002232142857,1.79561233966893
4624130.7159994,1.84605357142857,1.80170100711339
4780919.43901648,1.85213392857143,1.80784473934195
4951091.10120081,1.85852678571429,1.81430882812787
5109775.38956691,1.86430357142857,1.82015699946995
5283909.80497685,1.87045089285714,1.8263874863243
5459434.63586215,1.87645535714286,1.83248158232714
5651876.1734092,1.88283928571429,1.83896163481134
5833020.88074315,1.88866517857143,1.84488060236559
6039033.01121673,1.89508482142857,1.85141244019248
6243380.76585086,1.90125892857143,1.85769448535644
6450992.6860796,1.90733928571429,1.86388842656844
6671056.01569222,1.91358928571429,1.87025922751164
6892430.72757871,1.91967857142857,1.87647826520305
7125655.60655123,1.92590625,1.88283701320257
7362360.91406967,1.93203125,1.88910031285613
7640163.3698179,1.93899107142857,1.89622202552224
7876903.28273595,1.94474107142857,1.90210795081584
8145066.71686288,1.9510625,1.90858429662431
8420117.64909785,1.95734821428571,1.91502903462645
8718371.87257397,1.96395089285714,1.92180510442187
8998697.22244137,1.96996875,1.92798481924848
9304741.66641296,1.97634821428571,1.93453525221386
9617353.32595666,1.98265625,1.94102756187743
9947748.03138651,1.98912946428571,1.94768443976078
10275121.8226888,1.99534375,1.95408562165398
10621749.1557311,2.00172767857143,1.96066484778762
10988111.4398668,2.00827232142857,1.96741042274968
11349722.901071,2.01453125,1.9738715476441
11738850.1426599,2.02106696428571,1.98061920212652
12140106.6269035,2.02760267857143,1.98736820454049
12547560.5566494,2.03403571428571,1.99401775083919
12976460.3188585,2.04060267857143,2.00080924643217
13434766.2791747,2.04740178571429,2.00784528809961
13871355.103866,2.05367857142857,2.01434861496091
14338345.6685992,2.06019642857143,2.0211027865866
14815633.4928848,2.06665625,2.02780314505103
15324609.9958512,2.07333482142857,2.03473641375972
15850016.9390946,2.08002232142857,2.04167820843944
16377624.5358565,2.08653125,2.04844258642042
16928427.3676065,2.093125,2.05529712011251
17477386.2341793,2.09950446428571,2.06193077671007
18134442.8005985,2.10689285714286,2.06962720622564
18710676.4704868,2.11317410714286,2.07617201710772
19339943.1606189,2.11983482142857,2.08311409096294
19985051.7890302,2.12645535714286,2.09002199430865
20678498.798508,2.13335267857143,2.09722613751517
21378925.6990959,2.14011160714286,2.10428432585535
22086901.5644323,2.14672767857143,2.11120920053661
22827436.4487657,2.15344642857143,2.11824101115093
23575533.8571722,2.16003571428571,2.12513825734293
24459406.2739184,2.1675625,2.13303679092877
25235779.9479964,2.17397321428571,2.13976464447114
26115763.2464659,2.18102678571429,2.14716778819348
26995870.2215167,2.18785267857143,2.15434981348268
27878719.3782958,2.19450446428571,2.16134468786559
28847023.0633041,2.20156696428571,2.1687900972396
29825128.6115081,2.20848660714286,2.17608504311818
30819984.0591674,2.21530803571429,2.18328645273737
31857564.140788,2.22220089285714,2.19057676295493
32955289.2802934,2.22927232142857,2.19805977296076
34048889.4018334,2.23609821428571,2.20529403620867
35232672.3099871,2.24325892857143,2.21289204419307
36405480.2405021,2.25013392857143,2.22019554981926
37609817.8171183,2.25697321428571,2.22747751650198
38936835.2694158,2.26427678571429,2.23526133362316
40214205.7626978,2.27108928571429,2.24253087326898
41587420.7245776,2.27818303571429,2.25011689977552
42977482.8310439,2.28514285714286,2.25756904932154
44442098.8421224,2.29224107142857,2.26518904862212
45976512.7734749,2.29944642857143,2.27293277056055
47454814.2519253,2.30616964285714,2.28017572239952
49134105.6301072,2.31356696428571,2.28816036117505
50781485.5997907,2.32058482142857,2.2957574180117
52503315.0135987,2.32769642857143,2.3034636607943
54251019.6351645,2.3346875,2.31105588595472
56120362.4334445,2.34191517857143,2.31893600492135
57992329.1571686,2.34892410714286,2.32659329330513
59990587.3206919,2.35616964285714,2.33452487261579
62014347.0044645,2.36326785714286,2.34231831394126
64117044.9757665,2.37040178571429,2.35017633933971
66308688.9387105,2.37759375,2.35812307022604
68547868.474234,2.38470535714286,2.36600108701162
70784886.2703707,2.39157589285714,2.37364299302049
73221504.5090163,2.39881696428572,2.3817227335685
75689085.3426273,2.40590625,2.38966163449734
78234617.0495008,2.41297767857143,2.39761033849427
80919597.4169184,2.42019196428572,2.40574557384243
83627122.8494578,2.42721428571429,2.41370620843675
86428116.7012089,2.43423660714286,2.42170067287431
89432976.1586599,2.44151785714286,2.43002127785472
92499201.4421359,2.4486875,2.43825584972986
95597355.3149845,2.4556875,2.44632983904355
98819007.2504499,2.46270982142857,2.45447917395577
102115242.079005,2.46965625,2.46257287656182
105788641.399252,2.47712053571429,2.47131968791293
109291895.304127,2.48397767857143,2.47940987029614
