Repository: americocunhajr/SpringpotTune

## Variable-Order Springpot Model Tuning via Cross-Entropy Method

**SpringpotTune: Variable-Order Springpot Model Tuning via Cross-Entropy Method** is a Matlab package designed to fit variable-order springpot models (fractional rheological elements) using the Cross-Entropy (CE) method for global optimization. With simple adaptations, the SpringpotFit framework can be extended to optimize other variable-order fractional models in rheology and time-dependent systems, offering a versatile and robust approach to parameter identification.

File: VOSpringpotCalibration_PVC_sigma0_10MPa.csv
Time_sec,StrainExp_percentage,StrainModel_percentage
10,0.335714285714286,0.333577080080331
10.3687512899785,0.335798059964727,0.333727228317305
10.7433324096434,0.335873015873016,0.333874097775361
11.1398967581092,0.335947971781305,0.334023815371456
11.5469256044634,0.336022927689594,0.334171744258423
11.9731526683309,0.336093474426808,0.334320859093226
12.4155615626749,0.336164021164021,0.334469812012401
12.8738522395526,0.336230158730159,0.334618301422642
13.3591943817144,0.336300705467372,0.334769569742261
13.8418081361943,0.33636684303351,0.33491431565516
14.358452087246,0.336432980599647,0.335063446580554
14.8777026470366,0.336499118165785,0.335207691704719
15.433011245632,0.336565255731922,0.335356143870091
15.9963235335989,0.33663139329806,0.335501034286399
16.5873888949205,0.336697530864198,0.335647329111591
17.1866242831377,0.336759259259259,0.335790074484791
17.8210272971457,0.336825396825397,0.335935516532117
18.4721708704759,0.336891534391534,0.336079149246417
19.1540267534255,0.336962081128748,0.336223860504279
19.8617694869354,0.337028218694885,0.336368340664661
20.5874775699063,0.337098765432099,0.33651086346526
21.3551311113256,0.337169312169312,0.336655868002109
22.135403547303,0.337239858906526,0.336797623504822
22.9616050257715,0.337314814814815,0.336941977165938
23.8186443826444,0.337389770723104,0.337085921731316
24.6826836296509,0.337460317460318,0.337225494198354
25.5910110268994,0.337539682539683,0.3373666433107
26.5327650431076,0.337614638447972,0.337507379455997
27.5091757841366,0.337694003527337,0.337647697626018
28.5215186239743,0.337773368606702,0.337787592827985
29.5711158706112,0.337857142857143,0.337927060087472
30.6593384932202,0.337940917107584,0.338066094451433
31.7876079128976,0.338029100529101,0.33820469099133
32.9562068259122,0.338112874779541,0.338342706875329
34.1690014319818,0.338201058201058,0.33848041354589
35.4264271075274,0.338293650793651,0.338617667791717
36.7301262842951,0.338386243386243,0.338754464815948
38.0818018358281,0.338478835978836,0.338890799863682
39.483219301736,0.338571428571429,0.339026668225848
40.9347298175557,0.338668430335097,0.339161930083169
42.4411355694646,0.338769841269841,0.339296851628702
44.0029773362071,0.33886684303351,0.339431292681687
45.6222951735499,0.33897266313933,0.339565248757736
47.3012042116949,0.339074074074074,0.339698715439709
49.0401251137499,0.339179894179894,0.339831555657536
50.8099105676072,0.339281305114639,0.339961518726548
52.7273414490486,0.339391534391534,0.340096794653646
54.6736447943032,0.33950176366843,0.340228652185538
56.6917912594203,0.339616402116402,0.340359996318731
58.7631923590113,0.339726631393298,0.340489521320886
60.886069239104,0.339836860670194,0.340617109170687
63.1358140907056,0.339951499118166,0.340747035296793
65.4899845378886,0.340070546737213,0.340877589481256
67.8828534695338,0.340185185185185,0.341005039478653
70.3885861911589,0.340304232804233,0.341133240352532
72.9077242955543,0.34042328042328,0.341257092161801
75.6071347778639,0.340542328042328,0.341384608669857
78.4376662536669,0.340665784832452,0.341512962778401
81.3330045739384,0.340789241622575,0.341638998916963
84.2529666386023,0.340908289241623,0.34176111442766
87.4545704913079,0.341040564373898,0.34188966775675
90.7745543714062,0.341168430335097,0.342017510284577
93.8908602932988,0.341287477954145,0.342132817217692
97.3073711653016,0.341410934744268,0.34225438629198
101.04885344397,0.341543209876543,0.342382125180355
104.786403033078,0.341675485008818,0.342504517448363
108.540527589777,0.341798941798942,0.342622595235428
112.660984644348,0.341931216931217,0.342747003838008
116.58762794374,0.34205467372134,0.342860870566249
121.074814312451,0.342191358024691,0.342985803270105
125.421559728171,0.342319223985891,0.343101932585637
130.117011732773,0.342451499118166,0.343222370774531
134.71533653284,0.342579365079365,0.343335643338889
139.839558725581,0.34271164021164,0.343456824640981
144.786709945038,0.34283950617284,0.343569139340181
150.277727429004,0.342976190476191,0.343688819627601
155.824869302163,0.343108465608466,0.343804794242168
161.582609978233,0.343240740740741,0.343920324648923
167.625778240663,0.343373015873016,0.34403666796405
173.737920409479,0.343505291005291,0.344149600648518
180.144528636396,0.343637566137566,0.344263239724501
186.517562366222,0.34376102292769,0.344371827710412
193.591217098816,0.343897707231041,0.344487536296088
200.780704195542,0.344029982363316,0.34460033341258
208.169471851283,0.344162257495591,0.344711589617413
215.822347751691,0.34429012345679,0.344822207918228
223.756564182131,0.344422398589065,0.344932305211767
231.990847804219,0.344550264550265,0.345041996766818
240.519462266691,0.34468253968254,0.345151069510326
249.3616117903,0.344810405643739,0.345259640181422
258.52882277655,0.344938271604938,0.345367716070941
268.033045368808,0.345066137566138,0.345475304984411
277.786261077963,0.345194003527337,0.345581345424867
288.05048438086,0.345321869488536,0.34568852318591
298.693971509126,0.34544532627866,0.345795235956853
309.730736289723,0.345573192239859,0.345901493901933
321.639927208243,0.345705467372134,0.34601151444086
332.681880725028,0.345820105820106,0.34610954631874
345.298798564746,0.345947971781305,0.346217232212016
357.876502081086,0.346071428571429,0.346320331213712
370.711342738897,0.346190476190476,0.346421492779114
384.409154819389,0.3463139329806,0.346525287613469
398.382679598408,0.346432980599647,0.346627070401471
413.117879154792,0.346556437389771,0.346730255460343
429.017824532432,0.34668430335097,0.346837191373505
444.853988543625,0.346803350970018,0.346939505477428
461.058046012751,0.346922398589065,0.347040199814185
478.284270875008,0.347041446208113,0.347143152680886
494.989985567269,0.347151675485009,0.347239269276412
513.261353671578,0.347270723104056,0.347340512172072
532.745977641419,0.347389770723104,0.347444350317095
551.553244863548,0.3475,0.347540847540702
572.698451668627,0.347623456790123,0.347645303121527
593.752404200661,0.347738095238095,0.34774538845238
615.558111086973,0.347848324514991,0.347845245529387
638.164638061671,0.347962962962963,0.347944999560988
661.6013954446,0.348077601410935,0.348044676424596
685.898873657024,0.348187830687831,0.348144302941484
710.24114790452,0.348298059964727,0.348240613438304
736.484611899853,0.348408289241623,0.348340821840956
764.029039069343,0.348522927689594,0.348442264275848
792.60362417538,0.348637566137566,0.348543775565352
820.64382983407,0.348743386243386,0.348639985388667
852.259299717588,0.348858024691358,0.348744734595937
883.686471334289,0.348968253968254,0.348845247982167
915.974551984965,0.34907848324515,0.348945058441392
948.790666093133,0.34918430335097,0.349043186854373
984.773430934727,0.349294532627866,0.349147241061318
1020.0543644609,0.349400352733686,0.349245943758094
1057.21042008595,0.349510582010582,0.349346610963665
1096.74995010242,0.349620811287478,0.349450322929402
1136.74076588879,0.349731040564374,0.349551915943148
1179.33995812014,0.34984126984127,0.349656766652718
1223.31448060906,0.349951499118166,0.349761641072304
1268.14935044119,0.350061728395062,0.349865325448777
1314.67494317612,0.350171957671958,0.3499697265051
1362.85820339513,0.350282186948854,0.350074682324923
1411.6845711353,0.350388007054674,0.350178004067502
1465.22252820948,0.350502645502646,0.350288054473282
1517.82594819962,0.350612874779541,0.350393133204028
1575.44623782551,0.350727513227513,0.350505032274298
1633.60005705252,0.350842151675485,0.350614834219047
1693.04367422665,0.350952380952381,0.350724068235609
1753.63603817281,0.351062610229277,0.35083252352341
1820.33980729122,0.351181657848325,0.350948799799939
1886.64671160212,0.351296296296296,0.351061390499077
1957.27778255329,0.351415343915344,0.351178291346774
2026.59429684187,0.351529982363316,0.351290201499529
2103.90877910992,0.351653439153439,0.351411982085316
2180.93889481303,0.351772486772487,0.351530361856746
2260.70760158577,0.35189594356261,0.351650076280105
2343.47857048428,0.352014991181658,0.351771432344235
2429.28002120522,0.352138447971781,0.351894377774051
2517.76791630329,0.352266313932981,0.352018350823733
2613.44283177105,0.35239417989418,0.352149405012525
2707.17103722466,0.352522045855379,0.352274999621533
2808.41887630419,0.352654320987654,0.352407789418146
2910.82231103672,0.35278659611993,0.352539267265924
3016.85065567373,0.352918871252205,0.352672615028691
3127.98436778627,0.353055555555556,0.352809555858449
3248.49059957731,0.353201058201058,0.352955006118156
3365.6021796486,0.353342151675485,0.353093540564655
3488.44826807745,0.353483245149912,0.353236079077345
3615.90897125573,0.353628747795415,0.35338116617162
3748.43319999728,0.353774250440917,0.353529190133111
3886.51669953616,0.353924162257496,0.353680561938208
4025.75678564869,0.354074074074074,0.35383043825986
4172.84963361181,0.354228395061728,0.35398594854735
4328.60078264099,0.354391534391534,0.354147659367633
4488.86734478229,0.35455467372134,0.354311091584481
4650.02359898358,0.354713403880071,0.354472589003457
4828.29416771775,0.354889770723104,0.354648126802403
5008.50971117169,0.355061728395062,0.354822467093235
5190.94750263716,0.355233686067019,0.354995967640699
5380.03069356756,0.355410052910053,0.355172805648299
5574.18802984467,0.355590828924162,0.355351416783206
5783.07990259401,0.355776014109347,0.355540417509253
5989.6176948648,0.355961199294533,0.355724249263744
6223.06710760002,0.356164021164021,0.355928609078404
6446.71639418094,0.356353615520282,0.35612117574073
6678.64471446861,0.356552028218695,0.356317736464745
6931.68095221121,0.356759259259259,0.356528747483532
7187.8070863182,0.3569708994709,0.356738882250318
7449.08858590855,0.357178130511464,0.356949862745638
7724.33297111364,0.357398589065256,0.35716861961001
8014.38045393109,0.357623456790123,0.357395464127558
8311.41347165621,0.357848324514991,0.357624067912773
8605.13815977635,0.358068783068783,0.357846630058443
8922.13129469955,0.358306878306878,0.358083121432875
9241.44557749903,0.358540564373898,0.358317652394139
9582.57137576932,0.358783068783069,0.358564313899679
9948.86511007879,0.359043209876543,0.358824923900618
10309.3950975282,0.359294532627866,0.359077349017813
10677.5863967935,0.359545855379189,0.359331160357999
11071.723888884,0.359810405643739,0.359598616110853
11493.6942819576,0.360088183421517,0.359880331979
11910.2062568786,0.360361552028219,0.360153937050851
12347.6115873761,0.360643738977072,0.360436717484716
12819.5989674628,0.360939153439153,0.36073687488433
13283.1993541687,0.361225749559083,0.3610269029644
13770.0328899754,0.36152557319224,0.361326589082365
14271.0983496962,0.361825396825397,0.361630058112221
14777.573871356,0.362120811287478,0.361931904548798
15328.5912010609,0.362442680776014,0.362254956515658
15894.983802322,0.36276455026455,0.362581486235944
16484.6874562069,0.363095238095238,0.362915765130841
17110.4854712861,0.363439153439154,0.363264448816486
17724.7744520739,0.363774250440917,0.363600931799928
18364.4352997047,0.364113756613757,0.36394549280723
19056.0828484671,0.364475308641975,0.364311676446112
19748.0702594106,0.364828042328042,0.364671704220846
20478.503009196,0.365198412698413,0.365045171022382
21222.1430526414,0.365564373897707,0.365418776451804
22034.1556286191,0.365961199294533,0.365819457946135
22826.8606882857,0.366340388007055,0.366203618255756
23661.7621892478,0.366728395061728,0.366601095305607
24525.4278202779,0.367125220458554,0.367004910862916
25431.6442284241,0.367535273368607,0.367420942976555
26356.1011679681,0.36794532627866,0.367837612944793
27382.358494566,0.368390652557319,0.368291438173848
28365.4212556677,0.368809523809524,0.368717945617014
29405.0230832355,0.369246031746032,0.369160639513409
30470.6112167415,0.36968253968254,0.369605900597787
31599.9284052208,0.370136684303351,0.370068830459372
32745.0561826391,0.370586419753086,0.370529256793707
33952.5343534155,0.371053791887125,0.371005405572203
35241.4534585986,0.371543209876543,0.371503576250241
36504.0295372995,0.372010582010582,0.371981931990901
37798.1767936139,0.372482363315697,0.372462812446375
39228.8323194135,0.372993827160494,0.37298381481409
40722.467063828,0.373514109347443,0.373516437762119
42202.755437414,0.374021164021164,0.37403344560352
43774.8045063576,0.374545855379189,0.37457123720836
45379.1651945367,0.375070546737213,0.375108688712455
47050.8273536006,0.375608465608466,0.37565702982679
48762.9179946722,0.376146384479718,0.376206892217705
50548.2678408474,0.376693121693122,0.376768237280973
52398.9844493967,0.377253086419753,0.377337778821652
54360.6640609822,0.377826278659612,0.377928407115385
56300.074379545,0.378386243386243,0.378499760187313
58395.1369929015,0.378977072310406,0.37910361526188
60572.5399098954,0.37957671957672,0.379717230921432
62751.7093626639,0.380163139329806,0.380317793502031
65171.5868934978,0.380802469135802,0.380969609947978
67491.8171237011,0.381397707231041,0.381580424284794
69917.3890304111,0.382010582010582,0.382204891998869
72521.8058555454,0.382649911816579,0.382860180505736
75196.0568016251,0.383293650793651,0.38351746604757
77974.5567732007,0.383946208112875,0.38418451717334
80899.5653613797,0.384616402116402,0.384870182527525
83810.0238272124,0.385268959435626,0.385536447081666
86953.9344772358,0.385956790123457,0.386239164436448
90059.4204740882,0.386618165784832,0.386916861213393
93522.2180165124,0.38734126984127,0.3876542906929
96960.3490836971,0.388042328042328,0.388368439831892
100543.041296983,0.388752204585538,0.389094525627758
104212.910367297,0.389466490299824,0.389820146770623
107849.005194076,0.390154320987654,0.390521935640539
111939.164942673,0.390908289241623,0.39129203331603
116192.841413039,0.391675485008818,0.392072376982668
120186.104815551,0.392376543209877,0.392786911359281
124825.320719895,0.393170194003527,0.393596286268113
129353.453152182,0.393928571428571,0.394365934851374
134045.846995583,0.394691358024691,0.395143458174741
139230.115642183,0.395515873015873,0.395980069123528
144155.706388189,0.396278659611993,0.396754331980004
149395.86081739,0.397067901234568,0.397557215153349
154899.254416162,0.397879188712522,0.398378574122841
160704.081086741,0.39870811287478,0.39922200592912
166810.819231166,0.399563492063492,0.400085351687919
172705.900256894,0.400361552028219,0.400896784431422
179275.185014594,0.401234567901235,0.401777011351286
185624.17187503,0.402050264550265,0.402605010651156
192392.589837808,0.402901234567901,0.403464512120832
199840.660531614,0.4038139329806,0.404384229555721
206895.536330216,0.404651675485009,0.405231620130781
214408.576006806,0.405524691358025,0.406110065426056
222290.818343163,0.406410934744268,0.407006594521642
230337.935966357,0.407297178130511,0.407896890690804
239384.712696979,0.40826278659612,0.408869411699311
247925.174627134,0.409149029982363,0.409761554871475
256826.015172478,0.410048500881834,0.410666089613262
266181.047647394,0.410970017636684,0.411590587193006
276036.408202864,0.411913580246914,0.412537176806168
286732.933880499,0.412910052910053,0.41353469424384
297069.964546247,0.413844797178131,0.41447091113333
307701.805699121,0.414779541446208,0.415407034768962
318898.492588794,0.415736331569665,0.416365227163959
330622.068418168,0.416710758377425,0.417339879725161
343421.399933932,0.417746913580247,0.418372543705889
356059.372005442,0.41873897707231,0.419361961483642
369149.082820875,0.41973544973545,0.420357009712778
382125.727035306,0.420696649029982,0.421315365801686
396445.832191201,0.421728395061728,0.422342411423738
411287.717282668,0.422768959435626,0.423375115285909
426176.684189252,0.423778659611993,0.42438059012766
441780.231082074,0.424810405643739,0.425403523951324
458402.140370681,0.425873015873016,0.426460661105356
475786.983001734,0.426953262786596,0.427532614215394
492530.053202378,0.427967372134039,0.428534418831678
510323.175405579,0.429007936507937,0.429568167476171
530155.885957376,0.430136684303351,0.430685212270923
548951.065391736,0.431177248677249,0.43171168561441
569769.964440216,0.432292768959436,0.432814471031919
590460.137004096,0.43336860670194,0.433877006448741
611768.968478904,0.434444444444444,0.434938637172752
633709.378604073,0.435520282186949,0.435999204579004
657528.827815511,0.436653439153439,0.437115550084372
682268.242940139,0.437791005291005,0.438238807869536
706890.292928457,0.438893298059965,0.439322420504863
733142.406614049,0.440030864197531,0.440442437859194
759792.613709621,0.441150793650794,0.441544468085552
789234.893643393,0.442354497354497,0.442723611941967
816978.753490376,0.443447971781305,0.44380022106121
846798.868536249,0.444589947089947,0.44492241848975
878532.531007536,0.445771604938272,0.446079315151565
911653.064987881,0.446962081128748,0.44724837435454
945031.290210559,0.448130511463845,0.44838940371716
978075.087848194,0.449246031746032,0.449484604093784
1015315.22086978,0.450467372134039,0.450680468701419
1051728.36619095,0.451622574955908,0.451812893373116
1091141.73130547,0.452835097001764,0.453000175335212
1131582.1774608,0.454043209876543,0.454179515286368
1173139.81849924,0.455242504409171,0.455353059726992
1215608.48264956,0.456432980599647,0.456514717889198
1259796.64789206,0.457627865961199,0.457685622771504
1308898.07683106,0.45891975308642,0.458944460848272
1354909.58125144,0.460088183421517,0.460086315403242
1404668.97755401,0.4613139329806,0.461282724778204
1455729.61572583,0.462530864197531,0.462471519037606
1510774.17197527,0.463800705467372,0.46371180478966
1567220.28722605,0.465061728395062,0.464942124928944
1621960.81827138,0.466247795414462,0.466097692873117
1684751.58816148,0.467561728395062,0.467380619060262
1746372.04701091,0.468809523809524,0.468598277515326
1808742.24302209,0.470030864197531,0.469791768005382
1876456.77638631,0.471318342151676,0.471046005067784
1944667.21032852,0.472570546737213,0.472268560472039
2017762.07591439,0.47386684303351,0.473536138977107
2092242.92342829,0.475149911816578,0.474785478208437
2170492.5323055,0.476450617283951,0.476055123445781
2245411.61140196,0.477654320987654,0.477232194513385
2331158.20922158,0.478990299823633,0.478536149986166
2416683.24411214,0.480282186948854,0.479793770413517
2504531.26430434,0.481560846560847,0.481043837604917
2598669.92985473,0.482883597883598,0.482339598988823
2694301.47175309,0.484188712522046,0.483612560455421
2793149.42916149,0.485489417989418,0.484885466952098
2894263.82589254,0.486776895943563,0.486145432422646
3000014.25533349,0.488082010582011,0.487420576652433
3111089.8650329,0.489409171075838,0.488716130535739
3228027.45430388,0.490753968253968,0.490034797849168
3341622.59710504,0.492019400352734,0.491274253690534
3469983.05706344,0.493403880070547,0.492628864500459
3598329.23128629,0.494739858906526,0.493937819031803
3728322.33794718,0.496044973544974,0.495220298479711
3866084.12959723,0.497385361552028,0.496535044033842
4007342.86810689,0.498712522045855,0.497838878100856
4154213.27527711,0.500048500881834,0.499150119590442
4307556.09462609,0.501397707231041,0.500474066148292
4470434.90892435,0.502777777777778,0.501833299750621
4631431.51624216,0.504100529100529,0.50313238450197
4803083.97117172,0.505458553791887,0.504472046323072
4981818.40034806,0.506825396825397,0.505820502758013
5156570.81820653,0.508121693121693,0.507096108848703
5345560.79999709,0.509475308641975,0.508431147792872
5549493.70671069,0.510881834215168,0.50982333501478
5750182.31132172,0.512222222222222,0.511147615337348
5963082.96836938,0.513597883597884,0.512506208467486
6180738.34727019,0.514951499118166,0.513849177303885
6417924.72245705,0.516380070546737,0.515263332133746
6659398.09553329,0.517782186948854,0.516653809948903
6895737.44669803,0.519109347442681,0.517969875822893
7144078.01232322,0.520458553791887,0.519308140079324
7409926.51990456,0.521851851851852,0.52069341940749
7678449.68165859,0.523214285714286,0.522046261004425
7973687.16539215,0.524656084656085,0.523483560010897
8253985.0348377,0.525978835978836,0.524802789697861
8554022.80179499,0.527350088183422,0.52616926600293
8876508.07453788,0.528774250440917,0.527588837778775
9194521.82418285,0.530127865961199,0.528942209075032
9541498.62238675,0.531556437389771,0.530369717093523
9895130.46526214,0.532958553791887,0.531775418224201
10252231.062392,0.534329805996473,0.533147928131207
10625674.3619915,0.535714285714286,0.534536129469011
11031043.3662004,0.537164902998236,0.53599216226743
11432029.0240171,0.538549382716049,0.537383901634206
11841170.0720664,0.539916225749559,0.538757530133639
12285804.1376692,0.541349206349206,0.540200723592346
12752202.5369977,0.542799823633157,0.541662819952489
13210500.8247105,0.544179894179894,0.543051432522267
13686258.9683985,0.545559964726631,0.544445907299206
14196584.0011859,0.546992945326279,0.545891991678072
14716361.5310191,0.548399470899471,0.547315528492383
15248004.2549612,0.549792768959436,0.548723524463521
15814276.4830341,0.551225749559083,0.550173397304078
16396244.8302663,0.552645502645503,0.551613502031283
17015610.4196047,0.554104938271605,0.553094324056742
17625856.2646409,0.555493827160494,0.554504612185224
18261287.3407013,0.55689594356261,0.555925152642144
18942203.2931468,0.558342151675485,0.557396711627918
19635731.513491,0.559766313932981,0.558845275325679
20382623.8405395,0.561243386243386,0.560352469286861
21139582.8250174,0.562694003527337,0.56182790251644
21898521.711331,0.564096119929453,0.563258145499552
22747098.5397011,0.565612874779541,0.564803138300566
23532262.1140262,0.566962081128748,0.566185140337156
24415894.8389098,0.568434744268078,0.567689528145082
25308001.267253,0.569872134038801,0.569157270668253
26241237.0786605,0.571322751322751,0.570641497289453
27202003.7946095,0.57276455026455,0.572118521936332
28230575.4550297,0.574259259259259,0.573646363714411
29265235.1405605,0.575705467372134,0.575131309237468
30352071.7934772,0.577178130511464,0.576638876852977
31456526.2946533,0.578624338624339,0.578119732673356
32583501.8793951,0.580044091710758,0.579581202091497
33781360.0190452,0.581507936507937,0.581083358052393
35049844.7511659,0.583007054673721,0.582620414287956
36308180.374962,0.584440035273369,0.584094316464449
37670185.416258,0.585943562610229,0.585636449429831
39081870.0484027,0.58744708994709,0.58718043701198
40465944.9241217,0.588871252204586,0.588644112229931
42026422.4295219,0.59042328042328,0.590238893792467
43527360.4507552,0.591865079365079,0.591721117490715
45169967.2607959,0.593390652557319,0.593289126017098
46773031.1715882,0.594828042328042,0.594768504792852
48508309.9065771,0.596335978835979,0.596317080906395
50275252.4578391,0.59781746031746,0.597841271252153
52127275.0041082,0.599320987654321,0.599385697767946
54020183.3398073,0.600806878306878,0.600911782152685
56028380.8069491,0.602328042328042,0.602476787097942
58172167.5920094,0.603897707231041,0.604090282370309
60297658.5888328,0.605405643738977,0.605635721313284
62460166.7041361,0.606887125220459,0.607156368115246
64810220.3101215,0.608443562610229,0.608753754582783
67105458.4220631,0.609911816578483,0.610262152036235
69602615.6397326,0.611459435626102,0.611849114377858
72182262.9479522,0.613002645502646,0.613433249675107
74865634.7668301,0.614559082892416,0.615025575068996
77584245.7837377,0.61608024691358,0.616585007773738
80372527.0153928,0.617592592592593,0.618131929597566
83514154.6972003,0.619241622574956,0.619815569497018
86471788.0740103,0.620740740740741,0.621347060254672
89631288.8221956,0.62228835978836,0.622929621175241
92959967.6956858,0.62386684303351,0.624541186996099
96412265.2651522,0.625449735449736,0.626156297445748
99974705.7399958,0.627032627865961,0.6277669339457
103623830.290797,0.628597883597884,0.6293617887982
107375101.517972,0.63015873015873,0.630947199309075
111415072.2358,0.631781305114639,0.632597449886234
115402507.82814,0.633333333333333,0.634172012549156
119735853.76643,0.634964726631393,0.635826240927043
124326234.50202,0.636635802469136,0.637518347139747
128794364.632854,0.63820987654321,0.639109945956024
133509894.558905,0.639819223985891,0.640734384888296
138318071.057446,0.641406525573192,0.642336177302951
143392654.930127,0.643024691358025,0.643970974661349
148857698.637141,0.644717813051146,0.645671888145104
154174025.050898,0.646305114638448,0.647271161920881
159830328.779892,0.64794532627866,0.648916834055247
165957833.94326,0.649660493827161,0.650639012565502
172009157.825162,0.651305114638448,0.652282167766936
178152318.961779,0.652914462081129,0.653895668105474
184781799.776021,0.654603174603175,0.655579336676349
191623350.956983,0.656283068783069,0.657258438446669
198797223.210919,0.657993827160494,0.658959725538601
205763203.611144,0.659598765432099,0.660557452715383
213404727.433933,0.661305114638448,0.662252770753632
221298045.607767,0.663011463844797,0.663945169324604
229690745.725484,0.664761904761905,0.665683617363816
237885358.687509,0.666424162257496,0.667324464892819
246648498.128451,0.668139329805996,0.669021495152135
255715967.678201,0.669863315696649,0.67071893819532
265298885.781109,0.671622574955908,0.672452586976125
274734092.820645,0.673298059964727,0.674103061794144
285040013.292926,0.675074955908289,0.675846181854353
295262654.708165,0.676776895943563,0.677517785822718
306704205.437992,0.678619929453263,0.679325532093819
317428370.663091,0.680295414462081,0.680963421235516
329216855.746339,0.68207671957672,0.682705057335416
341295093.49223,0.683844797178131,0.684429891388679
354161863.181875,0.685665784832452,0.686205496988814
367128741.579552,0.687442680776014,0.687934772206522
380584128.237085,0.689223985890653,0.68966970297233
394661002.97275,0.691031746031746,0.691424296986164
409480461.287992,0.692870370370371,0.693209186983262
423492078.790718,0.694554673721341,0.694841961052712
439044932.258683,0.69636684303351,0.69659609287047
456783872.814203,0.698359788359788,0.698527084229798
472875307.563847,0.700110229276896,0.700218905913353
490507599.002586,0.701966490299824,0.702011895273688
508742193.13076,0.703822751322751,0.70380372065603
526911488.934037,0.705612874779541,0.705530272799246
547052677.490199,0.707530864197531,0.70738021842807
565424261.48583,0.709223985890653,0.709012824718864
586995171.90766,0.711146384479718,0.71086750350114
608860692.391041,0.713033509700176,0.712683491808688
631677656.870183,0.714933862433863,0.714514523802064
655468113.57915,0.716847442680776,0.716358884788103
677896945.626019,0.718589065255732,0.718041169369137

File: VOSpringpotCalibration_PVC_sigma0_15MPa.csv
Time_sec,StrainExp_percentage,StrainModel_percentage
10,0.510092592592593,0.506168886956937
10.3687512899785,0.510167548500882,0.506476716829965
10.7433324096434,0.510251322751323,0.50677778492143
11.1398967581092,0.51033950617284,0.507084658127182
11.5469256044634,0.510436507936508,0.507387839386744
11.9731526683309,0.510542328042328,0.507693433184014
12.4155615626749,0.510652557319224,0.50799868512558
12.8738522395526,0.510771604938272,0.50830298561009
13.3591943817144,0.510895061728395,0.508612988344374
13.8418081361943,0.511022927689594,0.508909640153511
14.358452087246,0.511159611992945,0.509215304474795
14.8777026470366,0.511300705467372,0.509510988683838
15.433011245632,0.511450617283951,0.509815341751978
15.9963235335989,0.511600529100529,0.51011244670986
16.5873888949205,0.511759259259259,0.510412496316029
17.1866242831377,0.51191798941799,0.510705339381101
17.8210272971457,0.512085537918871,0.511003800389827
18.4721708704759,0.512257495590829,0.511298644812663
19.1540267534255,0.512433862433863,0.511595812068048
19.8617694869354,0.512619047619048,0.51189262622992
20.5874775699063,0.512804232804233,0.512185550871121
21.3551311113256,0.512993827160494,0.5124837237706
22.135403547303,0.513187830687831,0.512775373128285
22.9616050257715,0.513390652557319,0.513072542313621
23.8186443826444,0.513593474426808,0.513369059494284
24.6826836296509,0.513800705467372,0.513656766523591
25.5910110268994,0.514007936507937,0.513947935194817
26.5327650431076,0.514219576719577,0.514238479625364
27.5091757841366,0.514435626102293,0.514528403766284
28.5215186239743,0.514656084656085,0.514817711910055
29.5711158706112,0.514880952380952,0.515106408698762
30.6593384932202,0.51510582010582,0.515394499132379
31.7876079128976,0.515335097001764,0.51568198857715
32.9562068259122,0.515564373897707,0.515968596175182
34.1690014319818,0.515798059964727,0.516254901834459
35.4264271075274,0.516036155202822,0.516540624879722
36.7301262842951,0.516274250440917,0.516825772227556
38.0818018358281,0.516516754850088,0.517110351204099
39.483219301736,0.516763668430335,0.517394369553967
40.9347298175557,0.517006172839506,0.517677552256492
42.4411355694646,0.517257495590829,0.517960474845306
44.0029773362071,0.517504409171076,0.518242862633393
45.6222951735499,0.517760141093474,0.518524725129729
47.3012042116949,0.518011463844797,0.518806072307597
49.0401251137499,0.518267195767196,0.519086634020263
50.8099105676072,0.518522927689594,0.519361660779292
52.7273414490486,0.518787477954145,0.519648526962273
54.6736447943032,0.519047619047619,0.519928757376459
56.6917912594203,0.519312169312169,0.520208526983594
58.7631923590113,0.519572310405644,0.520485066165623
60.886069239104,0.519832451499118,0.520758123338391
63.1358140907056,0.520101410934744,0.521036881373731
65.4899845378886,0.520374779541446,0.521317726324606
67.8828534695338,0.520639329805997,0.521592640010817
70.3885861911589,0.520912698412698,0.521869949593939
72.9077242955543,0.521177248677249,0.522138622418191
75.6071347778639,0.521450617283951,0.522416069671387
78.4376662536669,0.521728395061728,0.522696219505326
81.3330045739384,0.52200176366843,0.52297220519002
84.2529666386023,0.522270723104056,0.523240486335422
87.4545704913079,0.522557319223986,0.523523885506637
90.7745543714062,0.522843915343915,0.523806749183352
93.8908602932988,0.52310405643739,0.524062793885373
97.3073711653016,0.523377425044092,0.524333722434087
101.04885344397,0.523672839506173,0.524619524634664
104.786403033078,0.523955026455027,0.524894486518833
108.540527589777,0.524228395061728,0.525160836326592
112.660984644348,0.524519400352734,0.52544265814021
116.58762794374,0.524783950617284,0.525701710358769
121.074814312451,0.525079365079365,0.525987204991739
125.421559728171,0.525357142857143,0.526253813744565
130.117011732773,0.525648148148148,0.526531613875589
134.71533653284,0.52592151675485,0.526794135284585
139.839558725581,0.526216931216931,0.527076374240423
144.786709945038,0.526494708994709,0.52733928757394
150.277727429004,0.52679012345679,0.527620894443129
155.824869302163,0.52707671957672,0.527895259229471
161.582609978233,0.527367724867725,0.528170067919877
167.625778240663,0.527663139329806,0.528448368138697
173.737920409479,0.527949735449735,0.52872005408871
180.144528636396,0.528240740740741,0.528995024373532
186.517562366222,0.528518518518519,0.529259304355645
193.591217098816,0.528818342151676,0.529542612918577
200.780704195542,0.529113756613757,0.529820531437124
208.169471851283,0.529409171075838,0.530096386055758
215.822347751691,0.529700176366843,0.530372415632788
223.756564182131,0.529995590828924,0.530648934750374
231.990847804219,0.530291005291005,0.53092626082094
240.519462266691,0.530586419753086,0.531203879908876
249.3616117903,0.530881834215168,0.531482110632209
258.52882277655,0.531181657848325,0.531760995441246
268.033045368808,0.531477072310406,0.53204057767877
277.786261077963,0.531776895943563,0.532318091717916
288.05048438086,0.53207671957672,0.532600603309967
298.693971509126,0.532376543209877,0.532883955890778
309.730736289723,0.532680776014109,0.533168197131371
321.639927208243,0.53299823633157,0.533464757440708
332.681880725028,0.533280423280423,0.533730975419097
345.298798564746,0.533597883597884,0.534025597215949
357.876502081086,0.533902116402116,0.534309856470545
370.711342738897,0.534201940035273,0.534590892039996
384.409154819389,0.534510582010582,0.534881461844455
398.382679598408,0.534814814814815,0.535168617316106
413.117879154792,0.535127865961199,0.535462006091774
429.017824532432,0.535454144620811,0.535768514455751
444.853988543625,0.535771604938272,0.536064145908962
461.058046012751,0.53608024691358,0.536357388147414
478.284270875008,0.536402116402116,0.536659582844114
494.989985567269,0.536706349206349,0.536943899028853
513.261353671578,0.537028218694885,0.537245681976052
532.745977641419,0.537358906525573,0.537557671468812
551.553244863548,0.537667548500882,0.537849859047468
572.698451668627,0.538007054673721,0.538168600760347
593.752404200661,0.538333333333333,0.538476407393601
615.558111086973,0.538659611992945,0.538785853719343
638.164638061671,0.538990299823633,0.539097312290294
661.6013954446,0.539320987654321,0.539410849405874
685.898873657024,0.539656084656085,0.539726532267614
710.24114790452,0.539982363315697,0.540033881246472
736.484611899853,0.540321869488536,0.540355915689642
764.029039069343,0.540665784832452,0.540684221414392
792.60362417538,0.541014109347443,0.541015038125337
820.64382983407,0.541349206349206,0.541330654795644
852.259299717588,0.541710758377425,0.541676537767862
883.686471334289,0.542063492063492,0.542010592139494
915.974551984965,0.542416225749559,0.542344347673909
948.790666093133,0.542760141093474,0.542674401432527
984.773430934727,0.543130511463845,0.543026402219838
1020.0543644609,0.543483245149912,0.543362148875044
1057.21042008595,0.543844797178131,0.543706359045617
1096.74995010242,0.544215167548501,0.544062778970368
1136.74076588879,0.544581128747795,0.544413601024592
1179.33995812014,0.544960317460318,0.544777325917247
1223.31448060906,0.545343915343915,0.545142712798104
1268.14935044119,0.545723104056437,0.545505404057353
1314.67494317612,0.54610229276896,0.545871953706561
1362.85820339513,0.546490299823633,0.546241708517808
1411.6845711353,0.546869488536155,0.54660682901073
1465.22252820948,0.547270723104056,0.546996829632509
1517.82594819962,0.54765873015873,0.547370153644433
1575.44623782551,0.548073192239859,0.547768589435916
1633.60005705252,0.548478835978836,0.548160309352056
1693.04367422665,0.548884479717813,0.548550611657833
1753.63603817281,0.549285714285714,0.548938606506699
1820.33980729122,0.549713403880071,0.549354967135633
1886.64671160212,0.550127865961199,0.549758375792755
1957.27778255329,0.550559964726631,0.55017734172116
2026.59429684187,0.55097442680776,0.550578401162677
2103.90877910992,0.551424162257496,0.551014669348095
2180.93889481303,0.551856261022928,0.551438453053657
2260.70760158577,0.552297178130512,0.551866578313915
2343.47857048428,0.552742504409171,0.552299995838668
2429.28002120522,0.553192239858907,0.552738367009054
2517.76791630329,0.553641975308642,0.553179540811777
2613.44283177105,0.554118165784832,0.553644842292668
2707.17103722466,0.554572310405644,0.554089608140781
2808.41887630419,0.55505291005291,0.554558509166433
2910.82231103672,0.555524691358025,0.555021304524846
3016.85065567373,0.556000881834215,0.555489079807886
3127.98436778627,0.556485890652557,0.555967679412974
3248.49059957731,0.55700176366843,0.556473939920463
3365.6021796486,0.557486772486773,0.556954047992499
3488.44826807745,0.557989417989418,0.557445832065683
3615.90897125573,0.558492063492064,0.557944043300039
3748.43319999728,0.559003527336861,0.558449812108356
3886.51669953616,0.55952380952381,0.558964319280176
4025.75678564869,0.560035273368607,0.559471002301237
4172.84963361181,0.560564373897707,0.559993805133885
4328.60078264099,0.561111111111111,0.560534254497025
4488.86734478229,0.561657848324515,0.561077114300034
4650.02359898358,0.562195767195767,0.56161022739676
4828.29416771775,0.562773368606702,0.562185933856945
5008.50971117169,0.563342151675485,0.562753839364113
5190.94750263716,0.563906525573192,0.563315183939123
5380.03069356756,0.564475308641975,0.563883415017626
5574.18802984467,0.565048500881834,0.564453358975807
5783.07990259401,0.565648148148148,0.565052129384491
5989.6176948648,0.566225749559083,0.565630296897846
6223.06710760002,0.566865079365079,0.566268190587055
6446.71639418094,0.567460317460317,0.566864673289592
6678.64471446861,0.568064373897707,0.56746899155735
6931.68095221121,0.568703703703704,0.568112716361769
7187.8070863182,0.569338624338624,0.568748690704208
7449.08858590855,0.569969135802469,0.56938222137318
7724.33297111364,0.570617283950617,0.570033912074888
8014.38045393109,0.571283068783069,0.570704230460512
8311.41347165621,0.57194885361552,0.571374240422312
8605.13815977635,0.572588183421517,0.572021351586278
8922.13129469955,0.57326278659612,0.572703480537519
9241.44557749903,0.573928571428572,0.573374509489458
9582.57137576932,0.574620811287478,0.574074541198949
9948.86511007879,0.575348324514991,0.574807970899359
10309.3950975282,0.576044973544974,0.575512467114859
10677.5863967935,0.57673721340388,0.576215139153519
11071.723888884,0.577464726631393,0.576949578908586
11493.6942819576,0.578218694885362,0.577716702922368
11910.2062568786,0.578946208112875,0.578455569353458
12347.6115873761,0.579691358024691,0.579213013884389
12819.5989674628,0.580476190476191,0.580010318565197
13283.1993541687,0.581230158730159,0.580774378945983
13770.0328899754,0.58200176366843,0.581557543905543
14271.0983496962,0.582773368606702,0.582344234422164
14777.573871356,0.583536155202822,0.583120569143115
15328.5912010609,0.5843430335097,0.583944866130593
15894.983802322,0.585154320987654,0.58477135044612
16484.6874562069,0.585978835978836,0.58561071678674
17110.4854712861,0.586829805996473,0.586479240581015
17724.7744520739,0.587641093474427,0.587310813943555
18364.4352997047,0.588470017636684,0.588155898838757
19056.0828484671,0.5893430335097,0.589047102421344
19748.0702594106,0.590194003527337,0.589916616112474
20478.503009196,0.591067019400353,0.590811802482708
21222.1430526414,0.591935626102293,0.591700647119529
22034.1556286191,0.592861552028219,0.592646751707749
22826.8606882857,0.593738977072311,0.5935471351529
23661.7621892478,0.594642857142857,0.594472059777943
24525.4278202779,0.595555555555556,0.595405030287134
25431.6442284241,0.596485890652557,0.596359409844503
26356.1011679681,0.597411816578483,0.597308565516712
27382.358494566,0.598412698412698,0.598335022495036
28365.4212556677,0.5993430335097,0.599292971851204
29405.0230832355,0.600308641975309,0.600280639887411
30470.6112167415,0.601269841269841,0.601267459551748
31599.9284052208,0.602261904761905,0.602286698102553
32745.0561826391,0.603240740740741,0.603293855221048
33952.5343534155,0.604250440917108,0.604328764109135
35241.4534585986,0.605299823633157,0.605404575989671
36504.0295372995,0.606296296296296,0.60643114316455
37798.1767936139,0.607297178130512,0.607456986962023
39228.8323194135,0.608373015873016,0.60856172435301
40722.467063828,0.609462081128748,0.609684169846347
42202.755437414,0.610520282186949,0.610767256243723
43774.8045063576,0.611609347442681,0.61188739075068
45379.1651945367,0.612689594356261,0.613000448003352
47050.8273536006,0.613791887125221,0.614129740247102
48762.9179946722,0.614885361552028,0.61525599555952
50548.2678408474,0.616000881834215,0.616399633238214
52398.9844493967,0.617125220458554,0.61755386783984
54360.6640609822,0.618284832451499,0.618744588664803
56300.074379545,0.619400352733686,0.619890621970802
58395.1369929015,0.620573192239859,0.621095852499014
60572.5399098954,0.621759259259259,0.622314489112427
62751.7093626639,0.622914462081129,0.623501496468907
65171.5868934978,0.624162257495591,0.624783663397738
67491.8171237011,0.625330687830688,0.625979591794515
69917.3890304111,0.626516754850088,0.627196878245969
72521.8058555454,0.627755731922399,0.628468621013206
75196.0568016251,0.628990299823633,0.629738674649389
77974.5567732007,0.630242504409171,0.631022119267612
80899.5653613797,0.63152557319224,0.63233584900219
83810.0238272124,0.63276455026455,0.633607243649763
86953.9344772358,0.634069664902998,0.634942898752164
90059.4204740882,0.635321869488536,0.636226040621908
93522.2180165124,0.636679894179894,0.637616967940151
96960.3490836971,0.637989417989418,0.638958914798833
100543.041296983,0.639320987654321,0.640318381319833
104212.910367297,0.640643738977072,0.641672226036761
107849.005194076,0.641922398589065,0.642977261808527
111939.164942673,0.64331569664903,0.644404602429997
116192.841413039,0.644726631393298,0.645846096189219
120186.104815551,0.646018518518519,0.647161924029181
124825.320719895,0.647473544973545,0.648647860747842
129353.453152182,0.648853615520282,0.650056568550131
134045.846995583,0.650242504409171,0.65147561298686
139230.115642183,0.65173721340388,0.652998110369941
144155.706388189,0.653117283950617,0.654403260137578
149395.86081739,0.654541446208113,0.655856571759267
154899.254416162,0.656000881834215,0.657339509924113
160704.081086741,0.657491181657848,0.65885845316181
166810.819231166,0.659016754850088,0.660409397923087
172705.900256894,0.660449735449735,0.661863676833638
179275.185014594,0.661997354497354,0.663437681188798
185624.17187503,0.663452380952381,0.664915048881301
192392.589837808,0.664960317460317,0.666445444732705
199840.660531614,0.666574074074074,0.668079632174043
206895.536330216,0.668055555555556,0.669582313086579
214408.576006806,0.669589947089947,0.671137171572799
222290.818343163,0.67115520282187,0.672721141562504
230337.935966357,0.672707231040564,0.67429133806475
239384.712696979,0.674400352733686,0.676003560451964
247925.174627134,0.675952380952381,0.677571655473217
256826.015172478,0.677526455026455,0.679159103022273
266181.047647394,0.67913139329806,0.680779182431627
276036.408202864,0.680771604938272,0.682435585465218
286732.933880499,0.6825,0.684178625320132
297069.964546247,0.684122574955908,0.685812358090503
307701.805699121,0.685740740740741,0.687443920082835
318898.492588794,0.687402998236332,0.689111977729429
330622.068418168,0.689087301587302,0.690806760336952
343421.399933932,0.69086860670194,0.692600416501221
356059.372005442,0.692579365079365,0.694317142102354
369149.082820875,0.694298941798942,0.69604195503717
382125.727035306,0.695952380952381,0.697701668662495
396445.832191201,0.697729276895944,0.69947881331336
411287.717282668,0.699510582010582,0.701264259364008
426176.684189252,0.701243386243386,0.703001292310148
441780.231082074,0.703011463844797,0.704767228726573
458402.140370681,0.704832451499118,0.706590976047542
475786.983001734,0.70668430335097,0.708439100068176
492530.053202378,0.708412698412699,0.710165291940405
510323.175405579,0.710198412698413,0.711945605224407
530155.885957376,0.712125220458554,0.713868411484647
548951.065391736,0.713897707231041,0.7156345176998
569769.964440216,0.715802469135803,0.717531158873711
590460.137004096,0.717636684303351,0.719357905670048
611768.968478904,0.719475308641975,0.721182515739308
633709.378604073,0.721305114638448,0.723004789149223
657528.827815511,0.723236331569665,0.724922425969411
682268.242940139,0.725180776014109,0.726851520767443
706890.292928457,0.72705467372134,0.72871220283973
733142.406614049,0.728994708994709,0.730635128504038
759792.613709621,0.730903880070547,0.732526972437164
789234.893643393,0.732949735449736,0.734551047154937
816978.753490376,0.734814814814815,0.736399039832717
846798.868536249,0.736763668430335,0.738325267579243
878532.531007536,0.738769841269841,0.740311097573174
911653.064987881,0.740802469135803,0.742317908591507
945031.290210559,0.74278659611993,0.744276760836706
978075.087848194,0.744691358024691,0.746157132270177
1015315.22086978,0.746776895943563,0.748210608451326
1051728.36619095,0.748747795414462,0.750155459976577
1091141.73130547,0.75081569664903,0.752194899872267
1131582.1774608,0.752874779541446,0.754221126158856
1173139.81849924,0.754925044091711,0.756237865567199
1215608.48264956,0.756953262786596,0.758234683602604
1259796.64789206,0.759003527336861,0.760247946153847
1308898.07683106,0.76120811287478,0.762413062771846
1354909.58125144,0.763205467372134,0.764377606459291
1404668.97755401,0.765304232804233,0.766436692240765
1455729.61572583,0.767389770723104,0.76848339810522
1510774.17197527,0.769567901234568,0.770619563489091
1567220.28722605,0.771728395061728,0.772739416241064
1621960.81827138,0.773765432098766,0.774731272926825
1684751.58816148,0.776022927689594,0.776943601401578
1746372.04701091,0.778165784832452,0.779044328822813
1808742.24302209,0.780273368606702,0.781104285866892
1876456.77638631,0.782486772486773,0.783270105159178
1944667.21032852,0.784642857142857,0.785382242415477
2017762.07591439,0.786887125220459,0.787573258708364
2092242.92342829,0.789096119929453,0.789733863639698
2170492.5323055,0.791344797178131,0.791930743558162
2245411.61140196,0.793434744268078,0.793968503415953
2331158.20922158,0.795745149911817,0.796227140722419
2416683.24411214,0.797980599647266,0.798406746805136
2504531.26430434,0.800198412698413,0.800574474690202
2598669.92985473,0.802504409171076,0.802822733674002
2694301.47175309,0.804770723104057,0.80503273086844
2793149.42916149,0.807037037037037,0.807243933935276
2894263.82589254,0.809285714285714,0.809433951649245
3000014.25533349,0.811560846560847,0.811651676549929
3111089.8650329,0.813875661375661,0.813906273882072
3228027.45430388,0.816234567901235,0.816202530214023
3341622.59710504,0.818452380952381,0.818362181825201
3469983.05706344,0.820877425044092,0.820723965031519
3598329.23128629,0.823223104056437,0.823007626061299
3728322.33794718,0.825520282186949,0.825246515640925
3866084.12959723,0.827879188712522,0.827543197306664
4007342.86810689,0.830220458553792,0.829822286907637
4154213.27527711,0.832579365079365,0.83211580455399
4307556.09462609,0.834960317460318,0.834433054672676
4470434.90892435,0.837402998236332,0.836813647956489
4631431.51624216,0.839744268077602,0.839090395283446
4803083.97117172,0.842156084656085,0.841439794462806
4981818.40034806,0.844589947089947,0.843806194466026
5156570.81820653,0.846891534391534,0.846046206771037
5345560.79999709,0.849303350970018,0.848392102232161
5549493.70671069,0.851816578483245,0.850840068532309
5750182.31132172,0.854210758377425,0.853170193099733
5963082.96836938,0.856671075837743,0.855562273902628
6180738.34727019,0.859100529100529,0.857928416330731
6417924.72245705,0.861662257495591,0.860421664583217
6659398.09553329,0.864179894179894,0.862874849790017
6895737.44669803,0.866565255731922,0.865198282954561
7144078.01232322,0.868994708994709,0.867562428091639
7409926.51990456,0.871507936507937,0.870011240028486
7678449.68165859,0.873963844797178,0.872404286413745
7973687.16539215,0.876574074074074,0.874948428839501
8253985.0348377,0.87897266313933,0.877285112428463
8554022.80179499,0.881455026455026,0.879707022453915
8876508.07453788,0.884038800705467,0.882224690173464
9194521.82418285,0.886499118165785,0.884626508677083
9541498.62238675,0.889096119929453,0.887161538242338
9895130.46526214,0.891657848324515,0.889659479327075
10252231.062392,0.894153439153439,0.892099997491043
10625674.3619915,0.89668430335097,0.894569973707172
11031043.3662004,0.899338624338624,0.897162311123971
11432029.0240171,0.901873897707231,0.89964176852439
11841170.0720664,0.904378306878307,0.902090472791519
12285804.1376692,0.907010582010582,0.904664794510472
12752202.5369977,0.909678130511464,0.907274501780157
13210500.8247105,0.912208994708995,0.909754589253774
13686258.9683985,0.914753086419753,0.912246647057262
14196584.0011859,0.917389770723104,0.914832511805118
14716361.5310191,0.919986772486773,0.917379611942243
15248004.2549612,0.922557319223986,0.919900410098157
15814276.4830341,0.925202821869489,0.922497733377513
16396244.8302663,0.927830687830688,0.925079102683063
17015610.4196047,0.930533509700177,0.927735048629197
17625856.2646409,0.933108465608466,0.930265974579275
18261287.3407013,0.935701058201058,0.932816752959568
18942203.2931468,0.938390652557319,0.935460666578342
19635731.513491,0.941031746031746,0.938064766246598
20382623.8405395,0.943783068783069,0.940775832092536
21139582.8250174,0.94647266313933,0.943431300194436
21898521.711331,0.949087301587302,0.946006867987612
22747098.5397011,0.951904761904762,0.948790645004386
23532262.1140262,0.954422398589065,0.951282111358763
24415894.8389098,0.957169312169312,0.953995666839474
25308001.267253,0.95984126984127,0.956644567791205
26241237.0786605,0.962548500881834,0.959324654460918
27202003.7946095,0.965238095238096,0.961993155245557
28230575.4550297,0.968024691358025,0.964754939467066
29265235.1405605,0.970727513227513,0.967440603392827
30352071.7934772,0.97347442680776,0.970168598539416
31456526.2946533,0.976172839506173,0.972849632826678
32583501.8793951,0.978831569664903,0.975496890453082
33781360.0190452,0.981560846560846,0.978219199838141
35049844.7511659,0.984360670194004,0.981006162460703
36308180.374962,0.987037037037037,0.983679934778945
37670185.416258,0.989836860670194,0.986478850311289
39081870.0484027,0.992641093474427,0.989282516745955
40465944.9241217,0.995299823633157,0.99194161197495
42026422.4295219,0.998192239858907,0.99484027659528
43527360.4507552,1.00088183421517,0.997535637204078
45169967.2607959,1.00372134038801,1.00038832082895
46773031.1715882,1.00640652557319,1.00308099642405
48508309.9065771,1.00920634920635,1.0059008917399
50275252.4578391,1.01196649029982,1.008677636202
52127275.0041082,1.0147619047619,1.01149250116544
54020183.3398073,1.0175176366843,1.01427516166392
56028380.8069491,1.02034391534392,1.01713004029223
58172167.5920094,1.02325837742504,1.0200746844311
60297658.5888328,1.02604497354497,1.02289635653754
62460166.7041361,1.02878747795414,1.02567392482726
64810220.3101215,1.03166225749559,1.02859288968676
67105458.4220631,1.03437830687831,1.03135038105843
69602615.6397326,1.03723544973545,1.03425267670602
72182262.9479522,1.04008377425044,1.03715099457705
74865634.7668301,1.04294091710758,1.04006548277765
77584245.7837377,1.04574074074074,1.04292090451027
80372527.0153928,1.04851410934744,1.04575451724493
83514154.6972003,1.05153439153439,1.04883979554168
86471788.0740103,1.05427248677249,1.05164735853115
89631288.8221956,1.05710317460317,1.05454963054189
92959967.6956858,1.0599823633157,1.05750621547207
96412265.2651522,1.06287037037037,1.06047042384201
99974705.7399958,1.06574514991182,1.06342752432261
103623830.290797,1.06858465608466,1.06635672202523
107375101.517972,1.07140652557319,1.0692696180838
111415072.2358,1.0743430335097,1.07230273802433
115402507.82814,1.07714285714286,1.07519777147535
119735853.76643,1.08007936507937,1.07824034636281
124326234.50202,1.08308201058201,1.08135370478614
128794364.632854,1.08589947089947,1.08428315370111
133509894.558905,1.08877425044092,1.08727405133474
138318071.057446,1.09160493827161,1.09022423379721
143392654.930127,1.09449294532628,1.09323619735165
148857698.637141,1.09749559082892,1.09637102503337
154174025.050898,1.10031305114638,1.09931949404831
159830328.779892,1.10320987654321,1.10235446987821
165957833.94326,1.10623456790123,1.10553157580337
172009157.825162,1.10912698412698,1.10856387351362
178152318.961779,1.1119532627866,1.11154236144334
184781799.776021,1.11490299823633,1.11465133425386
191623350.956983,1.11784391534392,1.11775283477054
198797223.210919,1.12081569664903,1.1208962806612
205763203.611144,1.12360670194004,1.12384925552623
213404727.433933,1.12656084656085,1.12698351731127
221298045.607767,1.12950617283951,1.13011331144053
229690745.725484,1.13253086419753,1.13332922163372
237885358.687509,1.13537918871252,1.1363654611461
246648498.128451,1.13832451499118,1.13950654812218
255715967.678201,1.14126102292769,1.14264929039974
265298885.781109,1.14425925925926,1.14585997539845
274734092.820645,1.14711199294533,1.14891746786836
285040013.292926,1.15011904761905,1.15214746866114
295262654.708165,1.15299823633157,1.15524579327003
306704205.437992,1.15610670194004,1.15859737650292
317428370.663091,1.15891975308642,1.16163485732949
329216855.746339,1.16190917107584,1.16486557802809
341295093.49223,1.16485890652557,1.16806597515298
354161863.181875,1.16789682539683,1.17136144555876
367128741.579552,1.17084656084656,1.17457176487894
380584128.237085,1.17380511463845,1.17779340405024
394661002.97275,1.17679012345679,1.18105238332503
409480461.287992,1.17982363315697,1.18436847825463
423492078.790718,1.18259259259259,1.18740269905473
439044932.258683,1.18556437389771,1.19066321878942
456783872.814203,1.1888315696649,1.19425339982912
472875307.563847,1.19168430335097,1.19739969121663
490507599.002586,1.19470458553792,1.20073491629024
508742193.13076,1.19772045855379,1.20406878159269
526911488.934037,1.20062169312169,1.20728195361986
547052677.490199,1.20372134038801,1.21072557791422
565424261.48583,1.20645061728395,1.21376532250583
586995171.90766,1.20955026455026,1.21721932221397
608860692.391041,1.21257936507937,1.22060206309464
631677656.870183,1.21562610229277,1.22401361526604
655468113.57915,1.21869047619048,1.22745079448026
677896945.626019,1.22147707231041,1.23058661281556
